Repository: vertical-cloud-lab/caliber

Understanding a novel metal alloy's properties depends on accurate characterization, but leading analytical methods (SEM, EDS, EBSD, XRF) only return representative results when their acquisition parameters are set correctly. For example, standardless SEM-EDS can over-report trace Mg in AlSi10Mg several-fold, and EBSD indexing yield on laser powder bed fusion-derived Al-Si can vary from 40% to 80% once beam current and the phase model were corrected. Finding the right parameters takes trial-and-error. We present CALIBER, an AI-enabled platform to help address this that couples characterization literature through retrieval-augmented generation (RAG), a growing experimental dataset, and an uncertainty-aware feedback loop. Based on these, the model recommends high-fidelity acquisition settings for a given sample and analysis goal. Combining established characterization knowledge with data we collect in-house yields a literature- and physics-grounded method for choosing baseline parameters. This reduces the time needed to reach compositional and microstructural analysis of new alloys.

## Results in brief

| wt%, normalized to 100% metals | Al | Fe | Ni | Mn | Cu |
|---|---|---|---|---|---|
| C63000 limits | 9.0–11.0 | 2.0–4.0 | 4.0–5.5 | ≤ 1.5 | balance |
| Nominal (also the Monte Carlo input) | 10 | 3 | 5 | – | 82 |
| **Measured, 20 kV, DTSA-II** (K lines) | **9.2 ± 2.4** | **3.42 ± 0.11** | **5.33 ± 0.17** | **0.14 ± 0.03** | **81.9 ± 2.2** |
| Measured, 15 kV, DTSA-II (K lines) | 8.2 ± 1.5 | 3.33 ± 0.08 | 5.10 ± 0.13 | 0.08 ± 0.04 | 83.3 ± 1.4 |
| Measured, 10 kV, DTSA-II (K lines) | 6.0 ± 0.7 | 2.77 ± 0.13 | 4.43 ± 0.33 | n.d. | 86.8 ± 0.7 |
| Measured, 20 kV, exspy fit, MC flat bulk as standard | 9.70 ± 0.07 | 3.55 ± 0.09 | 4.91 ± 0.16 | – | 81.8 |
| Measured, 20 kV, exspy fit, MC raster over a sphere as standard | 10.10 ± 0.07 | 3.81 ± 0.10 | 4.97 ± 0.16 | – | 81.1 |
| Simulated: MC flat bulk, 20 kV, through DTSA-II | 10.03 ± 0.78 | 2.91 ± 0.04 | 4.97 ± 0.06 | – | 82.1 ± 0.7 |
| Simulated: MC 50 µm sphere on C, beam on top, 20 kV | 10.20 ± 0.81 | 2.81 ± 0.04 | 4.90 ± 0.06 | – | 82.1 ± 0.7 |
| Simulated: MC raster over a 50 µm sphere on C, 20 kV | 9.65 ± 1.19 | 2.72 ± 0.05 | 4.87 ± 0.08 | – | 82.8 ± 1.1 |
| Simulated: same raster, 15 kV / 10 kV | 8.71 / 7.44 | 2.76 / 2.83 | 4.93 / 4.86 | – | 83.6 / 84.9 |

Uncertainties are 1σ. DTSA-II's include counting statistics and its matrix-correction model (mostly the
mass absorption coefficient of Al Kα in Cu, which is why Al carries ±2.4 wt% at 20 kV although its k-ratio
is good to 0.9%). The exspy uncertainties are counting only. None of them include the error from the rough
powder geometry or from the standardless (simulated-standard) approach; see below.

- **The powder is C63000 within the measurement's reach.** At 15 and 20 kV, Al, Fe, Ni and Mn all sit
  inside the C63000 limits. The two independent routes agree: DTSA-II's filter fit with XPP, and exspy
  Gaussian fits with the Monte Carlo spectrum as a matrix-matched standard. At 15–20 kV, Fe reads 0.3–0.8 wt%
  above nominal in every route, still inside 2.0–4.0. Mn is present at about 0.1 wt%.
- **No tungsten from the W-dipped plate is detected.** W Mα (1.775 keV) fits to k = 0.00005 ± 0.00013 at
  20 kV, which puts W below roughly 0.2 wt% (3σ). The clean W Lβ1 window (9.67 keV) is empty at 15 and
  20 kV. The bump next to Al K is a **pile-up peak** (two L-complex photons, 2 × ≈0.91 keV), not W M or Si:
  its centroid is 1.82–1.83 keV, it is 140–160 eV wide, and its area scales with the square of the Cu L
  count rate across the three spectra (area / (rate² × live time) = 8.5, 8.7 and 9.7 × 10⁻⁷ s). Si
  (< 0.1 wt%) and Zn (< 0.25 wt%) are not detected. O is present at every voltage (surface oxide, maybe tape
  adhesive), and the large C K peak is the carbon tape.
- **The loose spherical powder costs accuracy, most for the low-energy lines.** On a particle top the
  geometry is effectively bulk: the 50 and 100 µm sphere simulations reproduce flat bulk within a few percent. Rastering
  over a 50 µm sphere on carbon is different. Shadowed and tilted facets absorb Al K (1.49 keV) and the L lines
  (0.7–0.93 keV) far more than the K lines at 6–9 keV, so Al reads 0.4 wt% low at 20 kV, 1.1 at 15 kV and
  1.8 at 10 kV. The measured Al K / Cu Kα ratio follows that raster trend within 3–6% at 15 and 20 kV.
  This geometry, and not a real composition change, is the most likely reason Al falls from 9.2 to 6.0 wt%
  between 20 and 10 kV. The absolute intensities agree: the measured analytical totals are 30–39%, a raster

File: analysis/2026-10-28-nab-c63000-eds/outputs/dtsa2_mc.log
10 kV bulk: 24 s
10 kV sphere25: 25 s
10 kV sphere50: 24 s
10 kV raster25 (50 positions): 69 s
15 kV bulk: 40 s
15 kV sphere25: 40 s
15 kV sphere50: 40 s
15 kV raster25 (50 positions): 112 s
20 kV bulk: 56 s
20 kV sphere25: 55 s
20 kV sphere50: 56 s
20 kV raster25 (50 positions): 157 s

File: analysis/2026-10-28-nab-c63000-eds/outputs/dtsa2_quant.log
10 kV measured K: [Al(0.0236±0.0028 mass frac),Fe(0.0109±0.0005 mass frac),Ni(0.0174±0.0013 mass frac),Cu(0.3412±0.0056 mass frac),Σ=0.3930±0.0065] (total 39.3%)
10 kV measured L: [Al(0.0235±0.0032 mass frac),Fe(0.0124±0.0148 mass frac),Ni(0.0109±0.0079 mass frac),Cu(0.2930±0.0342 mass frac),Σ=0.3398±0.0600] (total 34.0%)
10 kV measured best10: [Al(0.0235±0.0033 mass frac),Fe(0.0109±0.0005 mass frac),Ni(0.0108±0.0079 mass frac),Cu(0.2915±0.0331 mass frac),Σ=0.3367±0.0442] (total 33.7%)
10 kV bulk K: [Al(0.0945±0.0042 mass frac),Fe(0.0303±0.0009 mass frac),Ni(0.0538±0.0023 mass frac),Cu(0.8422±0.0093 mass frac),Σ=1.0208±0.0105] (total 102.1%)
10 kV bulk L: [Al(0.0944±0.0044 mass frac),Fe(0.0243±0.0103 mass frac),Ni(0.0526±0.0127 mass frac),Cu(0.8049±0.0408 mass frac),Σ=0.9762±0.0680] (total 97.6%)
10 kV bulk best10: [Al(0.0944±0.0043 mass frac),Fe(0.0304±0.0009 mass frac),Ni(0.0531±0.0127 mass frac),Cu(0.8108±0.0419 mass frac),Σ=0.9887±0.0588] (total 98.9%)
10 kV sphere25 K: [Al(0.0965±0.0043 mass frac),Mn(0.0010±0.0006 mass frac),Fe(0.0309±0.0009 mass frac),Ni(0.0518±0.0023 mass frac),Cu(0.8356±0.0093 mass frac),Σ=1.0157±0.0106] (total 101.6%)
10 kV sphere25 L: [Al(0.0965±0.0044 mass frac),Fe(0.0250±0.0103 mass frac),Ni(0.0540±0.0128 mass frac),Cu(0.8231±0.0408 mass frac),Σ=0.9986±0.0682] (total 99.9%)
10 kV sphere25 best10: [Al(0.0965±0.0043 mass frac),Mn(0.0010±0.0006 mass frac),Fe(0.0309±0.0009 mass frac),Ni(0.0546±0.0127 mass frac),Cu(0.8297±0.0420 mass frac),Σ=1.0126±0.0590] (total 101.3%)
10 kV sphere50 K: [Al(0.0959±0.0042 mass frac),Fe(0.0299±0.0009 mass frac),Ni(0.0527±0.0023 mass frac),Cu(0.8475±0.0093 mass frac),Σ=1.0260±0.0106] (total 102.6%)
10 kV sphere50 L: [Al(0.0959±0.0044 mass frac),Fe(0.0251±0.0104 mass frac),Ni(0.0536±0.0127 mass frac),Cu(0.8199±0.0408 mass frac),Σ=0.9944±0.0682] (total 99.4%)
10 kV sphere50 best10: [Al(0.0958±0.0043 mass frac),Fe(0.0299±0.0009 mass frac),Ni(0.0540±0.0127 mass frac),Cu(0.8246±0.0417 mass frac),Σ=1.0044±0.0586] (total 100.4%)
10 kV raster25 K: [Al(0.0521±0.0034 mass frac),Fe(0.0198±0.0007 mass frac),Ni(0.0340±0.0019 mass frac),Cu(0.5946±0.0077 mass frac),Σ=0.7006±0.0088] (total 70.1%)
10 kV raster25 L: [Al(0.0518±0.0044 mass frac),Fe(0.0131±0.0102 mass frac),Ni(0.0284±0.0126 mass frac),Cu(0.4373±0.0406 mass frac),Σ=0.5306±0.0678] (total 53.1%)
10 kV raster25 best10: [Al(0.0518±0.0042 mass frac),Fe(0.0200±0.0007 mass frac),Ni(0.0290±0.0126 mass frac),Cu(0.4439±0.0429 mass frac),Σ=0.5446±0.0598] (total 54.5%)
15 kV measured K: [Al(0.0281±0.0057 mass frac),Mn(0.0003±0.0001 mass frac),Fe(0.0114±0.0002 mass frac),Ni(0.0175±0.0003 mass frac),Cu(0.2861±0.0011 mass frac),Σ=0.3434±0.0063] (total 34.3%)
15 kV measured L: [Al(0.0283±0.0052 mass frac),Fe(0.0083±0.0122 mass frac),Ni(0.0152±0.0152 mass frac),Cu(0.3465±0.0601 mass frac),Σ=0.3983±0.0926] (total 39.8%)
15 kV bulk K: [Al(0.0986±0.0068 mass frac),Mn(0.0001±0.0002 mass frac),Fe(0.0296±0.0003 mass frac),Ni(0.0507±0.0005 mass frac),Cu(0.8295±0.0018 mass frac),Σ=1.0083±0.0075] (total 100.8%)
15 kV bulk L: [Al(0.0987±0.0069 mass frac),Fe(0.0205±0.0121 mass frac),Ni(0.0534±0.0206 mass frac),Cu(0.8245±0.0732 mass frac),Σ=0.9970±0.1128] (total 99.7%)
15 kV sphere25 K: [Al(0.1013±0.0070 mass frac),Fe(0.0287±0.0003 mass frac),Ni(0.0501±0.0005 mass frac),Cu(0.8343±0.0018 mass frac),Σ=1.0144±0.0077] (total 101.4%)
15 kV sphere25 L: [Al(0.1015±0.0069 mass frac),Fe(0.0212±0.0122 mass frac),Ni(0.0547±0.0206 mass frac),Cu(0.8466±0.0733 mass frac),Σ=1.0240±0.1129] (total 102.4%)
15 kV sphere50 K: [Al(0.1010±0.0069 mass frac),Mn(0.0003±0.0002 mass frac),Fe(0.0301±0.0003 mass frac),Ni(0.0509±0.0005 mass frac),Cu(0.8358±0.0018 mass frac),Σ=1.0182±0.0076] (total 101.8%)
15 kV sphere50 L: [Al(0.1012±0.0069 mass frac),Fe(0.0211±0.0121 mass frac),Ni(0.0548±0.0206 mass frac),Cu(0.8458±0.0732 mass frac),Σ=1.0228±0.1128] (total 102.3%)
15 kV raster25 K: [Al(0.0570±0.0061 mass frac),Fe(0.0180±0.0003 mass frac),Ni(0.0322±0.0004 mass frac),Cu(0.5471±0.0015 mass frac),Σ=0.6544±0.0067] (total 65.4%)
15 kV raster25 L: [Al(0.0565±0.0072 mass frac),Fe(0.0112±0.0119 mass frac),Ni(0.0289±0.0203 mass frac),Cu(0.4548±0.0728 mass frac),Σ=0.5514±0.1121] (total 55.1%)
20 kV measured K: [Al(0.0280±0.0081 mass frac),Mn(0.0004±0.0001 mass frac),Fe(0.0104±0.0002 mass frac),Ni(0.0161±0.0003 mass frac),Cu(0.2484±0.0009 mass frac),Σ=0.3033±0.0090] (total 30.3%)
20 kV measured L: [Al(0.0283±0.0076 mass frac),Fe(0.0072±0.0140 mass frac),Ni(0.0101±0.0157 mass frac),Cu(0.2955±0.0855 mass frac),Σ=0.3411±0.1228] (total 34.1%)
20 kV bulk K: [Al(0.1024±0.0088 mass frac),Mn(0.0001±0.0001 mass frac),Fe(0.0297±0.0003 mass frac),Ni(0.0507±0.0004 mass frac),Cu(0.8376±0.0013 mass frac),Σ=1.0205±0.0097] (total 102.1%)
20 kV bulk L: [Al(0.1025±0.0091 mass frac),Fe(0.0167±0.0112 mass frac),Ni(0.0536±0.0268 mass frac),Cu(0.8320±0.1079 mass frac),Σ=1.0048±0.1548] (total 100.5%)
20 kV sphere25 K: [Al(0.1020±0.0090 mass frac),Fe(0.0281±0.0002 mass frac),Ni(0.0490±0.0004 mass frac),Cu(0.8208±0.0012 mass frac),Σ=0.9999±0.0099] (total 100.0%)
20 kV sphere25 L: [Al(0.1022±0.0091 mass frac),Fe(0.0164±0.0111 mass frac),Ni(0.0532±0.0267 mass frac),Cu(0.8277±0.1077 mass frac),Σ=0.9995±0.1546] (total 100.0%)
20 kV sphere50 K: [Al(0.1023±0.0089 mass frac),Fe(0.0292±0.0003 mass frac),Ni(0.0500±0.0004 mass frac),Cu(0.8286±0.0013 mass frac),Σ=1.0102±0.0098] (total 101.0%)
20 kV sphere50 L: [Al(0.1026±0.0090 mass frac),Fe(0.0166±0.0112 mass frac),Ni(0.0536±0.0268 mass frac),Cu(0.8325±0.1078 mass frac),Σ=1.0054±0.1548] (total 100.5%)
20 kV raster25 K: [Al(0.0623±0.0085 mass frac),Mn(0.0001±0.0001 mass frac),Fe(0.0176±0.0002 mass frac),Ni(0.0315±0.0003 mass frac),Cu(0.5349±0.0010 mass frac),Σ=0.6463±0.0094] (total 64.6%)
20 kV raster25 L: [Al(0.0620±0.0095 mass frac),Fe(0.0096±0.0112 mass frac),Ni(0.0309±0.0267 mass frac),Cu(0.4767±0.1085 mass frac),Σ=0.5791±0.1559] (total 57.9%)
