Repository: vertical-cloud-lab/caliber

Understanding a novel metal alloy's properties depends on accurate characterization, but leading analytical methods (SEM, EDS, EBSD, XRF) only return representative results when their acquisition parameters are set correctly. For example, standardless SEM-EDS can over-report trace Mg in AlSi10Mg several-fold, and EBSD indexing yield on laser powder bed fusion-derived Al-Si can vary from 40% to 80% once beam current and the phase model were corrected. Finding the right parameters takes trial-and-error. We present CALIBER, an AI-enabled platform to help address this that couples characterization literature through retrieval-augmented generation (RAG), a growing experimental dataset, and an uncertainty-aware feedback loop. Based on these, the model recommends high-fidelity acquisition settings for a given sample and analysis goal. Combining established characterization knowledge with data we collect in-house yields a literature- and physics-grounded method for choosing baseline parameters. This reduces the time needed to reach compositional and microstructural analysis of new alloys.

## Results in brief

| wt%, normalized to 100% metals | Al | Fe | Ni | Mn | Cu |
|---|---|---|---|---|---|
| C63000 limits | 9.0–11.0 | 2.0–4.0 | 4.0–5.5 | ≤ 1.5 | balance |
| Nominal (also the Monte Carlo input) | 10 | 3 | 5 | – | 82 |
| **Measured, 20 kV, DTSA-II** (K lines) | **9.2 ± 2.4** | **3.42 ± 0.11** | **5.33 ± 0.17** | **0.14 ± 0.03** | **81.9 ± 2.2** |
| Measured, 15 kV, DTSA-II (K lines) | 8.2 ± 1.5 | 3.33 ± 0.08 | 5.10 ± 0.13 | 0.08 ± 0.04 | 83.3 ± 1.4 |
| Measured, 10 kV, DTSA-II (K lines) | 6.0 ± 0.7 | 2.77 ± 0.13 | 4.43 ± 0.33 | n.d. | 86.8 ± 0.7 |
| Measured, 20 kV, exspy fit, MC flat bulk as standard | 9.70 ± 0.07 | 3.55 ± 0.09 | 4.91 ± 0.16 | – | 81.8 |
| Measured, 20 kV, exspy fit, MC raster over a sphere as standard | 10.10 ± 0.07 | 3.81 ± 0.10 | 4.97 ± 0.16 | – | 81.1 |
| Simulated: MC flat bulk, 20 kV, through DTSA-II | 10.03 ± 0.78 | 2.91 ± 0.04 | 4.97 ± 0.06 | – | 82.1 ± 0.7 |
| Simulated: MC 50 µm sphere on C, beam on top, 20 kV | 10.20 ± 0.81 | 2.81 ± 0.04 | 4.90 ± 0.06 | – | 82.1 ± 0.7 |
| Simulated: MC raster over a 50 µm sphere on C, 20 kV | 9.65 ± 1.19 | 2.72 ± 0.05 | 4.87 ± 0.08 | – | 82.8 ± 1.1 |
| Simulated: same raster, 15 kV / 10 kV | 8.71 / 7.44 | 2.76 / 2.83 | 4.93 / 4.86 | – | 83.6 / 84.9 |

Uncertainties are 1σ. DTSA-II's include counting statistics and its matrix-correction model (mostly the
mass absorption coefficient of Al Kα in Cu, which is why Al carries ±2.4 wt% at 20 kV although its k-ratio
is good to 0.9%). The exspy uncertainties are counting only. None of them include the error from the rough
powder geometry or from the standardless (simulated-standard) approach; see below.

- **The powder is C63000 within the measurement's reach.** At 15 and 20 kV, Al, Fe, Ni and Mn all sit
  inside the C63000 limits. The two independent routes agree: DTSA-II's filter fit with XPP, and exspy
  Gaussian fits with the Monte Carlo spectrum as a matrix-matched standard. At 15–20 kV, Fe reads 0.3–0.8 wt%
  above nominal in every route, still inside 2.0–4.0. Mn is present at about 0.1 wt%.
- **No tungsten from the W-dipped plate is detected.** W Mα (1.775 keV) fits to k = 0.00005 ± 0.00013 at
  20 kV, which puts W below roughly 0.2 wt% (3σ). The clean W Lβ1 window (9.67 keV) is empty at 15 and
  20 kV. The bump next to Al K is a **pile-up peak** (two L-complex photons, 2 × ≈0.91 keV), not W M or Si:
  its centroid is 1.82–1.83 keV, it is 140–160 eV wide, and its area scales with the square of the Cu L
  count rate across the three spectra (area / (rate² × live time) = 8.5, 8.7 and 9.7 × 10⁻⁷ s). Si
  (< 0.1 wt%) and Zn (< 0.25 wt%) are not detected. O is present at every voltage (surface oxide, maybe tape
  adhesive), and the large C K peak is the carbon tape.
- **The loose spherical powder costs accuracy, most for the low-energy lines.** On a particle top the
  geometry is effectively bulk: the 50 and 100 µm sphere simulations reproduce flat bulk within a few percent. Rastering
  over a 50 µm sphere on carbon is different. Shadowed and tilted facets absorb Al K (1.49 keV) and the L lines
  (0.7–0.93 keV) far more than the K lines at 6–9 keV, so Al reads 0.4 wt% low at 20 kV, 1.1 at 15 kV and
  1.8 at 10 kV. The measured Al K / Cu Kα ratio follows that raster trend within 3–6% at 15 and 20 kV.
  This geometry, and not a real composition change, is the most likely reason Al falls from 9.2 to 6.0 wt%
  between 20 and 10 kV. The absolute intensities agree: the measured analytical totals are 30–39%, a raster

File: analysis/2026-10-28-nab-c63000-eds/derby.log
Wed Oct 28 04:44:25 UTC 2026 : Apache Derby Network Server - 10.17.1.0 - (1913217) started and ready to accept connections on port 1527
----------------------------------------------------------------
Wed Oct 28 04:44:25 UTC 2026:
Booting Derby version The Apache Software Foundation - Apache Derby - 10.17.1.0 - (1913217): instance a816c00e-01a1-80d2-dde6-000005100000 
on database directory /tmp/dtsa2reports/Database v2 with class loader jdk.internal.loader.ClassLoaders$AppClassLoader@2bc12da 
Loaded from file:/tmp/dtsa2/derby-10.17.1.0.jar
java.vendor=Eclipse Adoptium
java.runtime.version=26.0.2.1+1
user.dir=/home/runner/work/caliber/caliber/analysis/2026-10-28-nab-c63000-eds
os.name=Linux
os.arch=amd64
os.version=6.17.0-1022-azure
derby.system.home=null
Database Class Loader started - derby.database.classpath=''
