Repository: vertical-cloud-lab/caliber

Understanding a novel metal alloy's properties depends on accurate characterization, but leading analytical methods (SEM, EDS, EBSD, XRF) only return representative results when their acquisition parameters are set correctly. For example, standardless SEM-EDS can over-report trace Mg in AlSi10Mg several-fold, and EBSD indexing yield on laser powder bed fusion-derived Al-Si can vary from 40% to 80% once beam current and the phase model were corrected. Finding the right parameters takes trial-and-error. We present CALIBER, an AI-enabled platform to help address this that couples characterization literature through retrieval-augmented generation (RAG), a growing experimental dataset, and an uncertainty-aware feedback loop. Based on these, the model recommends high-fidelity acquisition settings for a given sample and analysis goal. Combining established characterization knowledge with data we collect in-house yields a literature- and physics-grounded method for choosing baseline parameters. This reduces the time needed to reach compositional and microstructural analysis of new alloys.

File: outputs/edison-ebsd-priority-outcomes/priority-outcomes/answer.md (part 1 of 2)
Question: Which quantitative microstructural outcomes and measurements derivable from EBSD (electron backscatter diffraction) are currently of highest scientific and industrial importance in materials science, and why?

Provide a prioritized, evidence-backed survey covering:

1. WHICH EBSD-DERIVED QUANTITIES MATTER MOST NOW. Assess the current importance, demand, and research activity for each of: grain size and grain size distribution; grain morphology/aspect ratio; crystallographic texture (ODF, pole figures, texture index) ; misorientation distribution and grain boundary character distribution (GBCD, including the five-parameter grain boundary character distribution and grain boundary network/connectivity analysis); kernel average misorientation (KAM), grain orientation spread (GOS), and geometrically necessary dislocation (GND) density; residual elastic strain and stress via high-resolution EBSD (HR-EBSD / cross-correlation); phase fraction and phase identification including small or nanoscale second phases; twin and variant analysis; parent-phase (prior-austenite / prior-beta) reconstruction; and 3D EBSD / serial sectioning derived statistics.

2. STRUCTURE-PROPERTY LINKAGE. For each quantity above, what is the evidence that it predicts or correlates with engineering properties (yield strength and Hall-Petch behaviour, ductility, anisotropy, fatigue crack initiation and short-crack growth, creep, fracture toughness, corrosion and stress-corrosion cracking, magnetic and electrical properties)? Which EBSD measurements have the strongest demonstrated property payoff, and which are most often reported but weakly linked to properties?

3. EMERGING AND HIGH-GROWTH USES (roughly 2020-2026). Which EBSD-derived measurements are in rising demand as inputs to: ICME and integrated computational materials engineering; crystal plasticity finite element modelling (CPFEM) and micromechanical simulation; synthetic microstructure generation and statistical volume elements; machine learning surrogate models and microstructure-property regression; digital twins; and qualification of additively manufactured metals? Which quantities are the actual bottleneck for these workflows?

4. ADDITIVE MANUFACTURING SPECIFICALLY. For laser powder bed fusion metals (particularly Al-Si alloys such as AlSi10Mg, but also Ti-6Al-4V, IN718, 316L), which EBSD outcomes are most reported and most decision-relevant for process qualification and part certification (columnar vs equiaxed grain morphology, solidification texture and its anisotropy consequences, melt-pool boundary structure, cell/subgrain structure, low-angle vs high-angle boundary fractions, residual strain)?

5. REPRODUCIBILITY AND MEASUREMENT-QUALITY CONCERNS. Which of these EBSD-derived measurements are known to be most sensitive to acquisition and post-processing choices (step size, indexing method and settings, cleanup/noise-reduction, misorientation threshold, minimum grain size, confidence-index filtering), and where has the literature documented that these choices materially change the reported result or bias downstream conclusions? Which measurements are considered robust and which are considered fragile or under-standardized (including relevant standards such as ASTM E2627 and ISO 13067)?

Conclude with a ranked shortlist: if an automated EBSD parameter-optimization tool could reliably deliver a small number of these measurements with quantified uncertainty and reproducibility, which measurements would create the most scientific value, and which would be premature or low-value targets? Give explicit citations throughout.

# Quantitative Microstructural Outcomes from EBSD: A Prioritized Evidence-Based Survey

## 1. Which EBSD-Derived Quantities Matter Most Now

The following ranking table synthesizes the current importance, research activity, property linkage strength, reproducibility, and computational demand for each major EBSD-derived measurement category.

| Rank | EBSD Measurement | Property Linkage Strength | Key Properties Predicted | Reproducibility Robustness | CPFEM/ICME Demand Level |
|---|---|---|---|---|---|
| 1 | Crystallographic texture (ODF, pole figures, texture intensity/index) | Strong | Elastic/plastic anisotropy, yield stress directionality, modulus, formability, ductility, AM tensile anisotropy | Moderate | Very High (weaver2021understandinganisotropictensile pages 10-12, weaver2021understandinganisotropictensile pages 8-10, iraki2024accuratedistancesmeasures pages 1-3, weaver2021understandinganisotropictensile pages 12-15, weaver2021understandinganisotropictensile pages 25-27, mingard2023theuseof pages 8-15) |
| 2 | Grain size and grain size distribution | Strong | Yield strength, Hall-Petch behavior, hardness, recrystallization state, statistical volume element inputs | Moderate to Robust | Very High (flipon2021grainsizecharacterization pages 1-2, flipon2021grainsizecharacterization pages 6-8, mingard2023theuseof pages 24-29, lakshmanan2022crystalplasticityconstitutive pages 138-143, mingard2023theuseof pages 15-20) |
| 3 | Misorientation distribution and grain boundary character distribution (GBCD, network/connectivity, 5-parameter where possible) | Strong | Intergranular corrosion, SCC, corrosion fatigue, crack path tortuosity, boundary-controlled degradation | Moderate | High (zhang2022effectsofgrain pages 4-6, barr2018trackingtheevolution pages 2-3, zhang2022effectsofgrain pages 1-2, liu2019grainboundaryengineering pages 6-8, bettayeb2019combinedinsitu pages 9-13, bettayeb2019combinedinsitu pages 13-18, marquardt2018thestructureand pages 9-13, marquardt2018thestructureand pages 6-9) |
| 4 | Grain morphology / aspect ratio / elongation | Moderate to Strong | AM anisotropy, directional yielding, ductility, deformation partitioning, representative microstructure statistics | Fragile to Moderate | High (mingard2023theuseof pages 15-20, weaver2021understandinganisotropictensile pages 25-27, mingard2023theuseof pages 24-29, mingard2023theuseof pages 29-33, mingard2023theuseof pages 33-41) |
| 5 | Phase fraction and phase identification (including small second phases when resolvable) | Moderate to Strong | Strength/ductility partitioning, transformation behavior, magnetic/electrical response, fatigue and corrosion sensitivity in multiphase alloys | Moderate | High (briffod2019effectofcrystallographic pages 1-4, snopinski2022evolutionofmicrostructure pages 4-6, snopinski2022evolutionofmicrostructure pages 9-12) |
| 6 | KAM, GOS, and GND density | Moderate | Local plastic strain, deformation heterogeneity, fatigue initiation propensity, recovery/recrystallization state, crack-tip plasticity | Fragile | High (roy2026themechanisticaspects pages 34-43, roy2026themechanisticaspects pages 43-46, briffod2019effectofcrystallographic pages 24-28, roy2026themechanisticaspects pages 11-15) |
| 7 | Twin and variant analysis | Moderate | Twinning-mediated plasticity, fatigue/crack transfer pathways, corrosion arrest in twin-related domains, transformation substructure effects | Moderate to Fragile | Moderate to High (barr2018trackingtheevolution pages 2-3, bettayeb2019combinedinsitu pages 13-18, niessen2022parentgrainreconstruction pages 27-30, niessen2022parentgrainreconstruction pages 22-27, haines2025onthemartensitic pages 1-3) |
| 8 | Parent-phase reconstruction (prior-austenite / prior-beta) | Moderate | Toughness, strength via effective parent grain size and variant/packet hierarchy, AM martensite network design | Fragile | High in steels/Ti, Low otherwise (niessen2022parentgrainreconstruction pages 27-30, niessen2022parentgrainreconstruction pages 1-4, niessen2022parentgrainreconstruction pages 7-11, haines2025onthemartensitic pages 1-3, haines2025onthemartensitic pages 21-23, haines2025onthemartensitic pages 13-15) |
| 9 | 3D EBSD / serial sectioning derived statistics | Emerging to Strong | True grain connectivity, 5-parameter boundary distributions, 3D crack/deformation path realism, validation datasets for models | Fragile | High but specialized (dillon2022grainboundaryenergies pages 2-2, dillon2022grainboundaryenergies pages 1-2, wanni2024machinelearningenhanced pages 1-2, mingard2023theuseof pages 1-8) |
| 10 | Residual elastic strain and stress via HR-EBSD / cross-correlation | Emerging to Strong | Crack-tip fields, local stress concentrations, stored elastic strain, dislocation-stress coupling, SCC/fatigue mechanics | Fragile | Moderate to High, bottlenecked by acquisition/analysis burden (ball2023pergrainandneighbourhood pages 3-4, roy2026themechanisticaspects pages 43-46, roy2026themechanisticaspects pages 11-15) |


*Table: This table ranks the main EBSD-derived quantitative outputs by current scientific and industrial importance, emphasizing property linkage, reproducibility, and demand in ICME/CPFEM workflows. It is useful as a decision aid for prioritizing which EBSD measurements merit automation and uncertainty quantification first.*

**Crystallographic texture** (ODF, pole figures, texture index) stands at the top of this ranking. It is the single most widely demanded EBSD output for both research and industry because it directly governs macroscopic elastic and plastic anisotropy through the fundamental relationship between crystal orientation and slip system activation described by Schmid's law (weaver2021understandinganisotropictensile pages 10-12, weaver2021understandinganisotropictensile pages 8-10). Texture also serves as the primary input for crystal plasticity modeling pipelines (wanni2024machinelearningenhanced pages 1-2). Measuring distances between crystallographic textures is recognized as essential for materials design and optimal process control in the metal industry (iraki2024accuratedistancesmeasures pages 1-3).

**Grain size and grain size distribution** is the second most important quantity, underpinning the Hall-Petch relationship and serving as a mandatory input for generating initial microstructures in full-field modeling and for material parameter identification associated with microstructure evolution (flipon2021grainsizecharacterization pages 1-2, lakshmanan2022crystalplasticityconstitutive pages 138-143). Volume-weighted average grain size has been shown to produce a better-fitting Hall-Petch relationship compared to simple number-averaged grain size (flipon2021grainsizecharacterization pages 1-2).

**Misorientation distribution and GBCD** rank third. The fraction, connectivity, and character of grain boundaries—particularly the distinction between special (CSL) and random high-angle boundaries—has direct, quantitative implications for intergranular corrosion, stress corrosion cracking, and corrosion fatigue (zhang2022effectsofgrain pages 4-6, barr2018trackingtheevolution pages 2-3, zhang2022effectsofgrain pages 1-2, liu2019grainboundaryengineering pages 6-8).

**KAM, GOS, and GND density** are among the most frequently reported EBSD metrics in the literature, used to characterize local plastic strain, deformation heterogeneity, and recrystallization state (roy2026themechanisticaspects pages 34-43, flipon2021grainsizecharacterization pages 1-2). However, their property linkage is weaker than often assumed, and they suffer from significant step-size dependence, placing them lower in the overall importance ranking for decision-making purposes.

**HR-EBSD** for residual elastic strain/stress measurement offers strain sensitivity of at least 1 × 10⁻⁴ (ball2023pergrainandneighbourhood pages 3-4) and has demonstrated capability for mapping crack-tip stress fields and dislocation structures (roy2026themechanisticaspects pages 43-46, roy2026themechanisticaspects pages 11-15), but remains a specialist technique with high acquisition burden and limited standardization.

**3D EBSD** serial sectioning provides uniquely valuable true connectivity and five-parameter grain boundary plane data. The five-parameter grain boundary character distribution (GBCD) relates grain boundary area to energy and reveals that frequently observed boundary planes tend to have the lowest energy (marquardt2018thestructureand pages 9-13, dillon2022grainboundaryenergies pages 2-2, marquardt2018thestructureand pages 6-9, dillon2022grainboundaryenergies pages 3-3). However, 3D EBSD datasets remain rare and resource-intensive.

## 2. Structure–Property Linkage

### Strongest demonstrated property payoff

**Texture → anisotropy.** Crystallographic texture is the primary source of both elastic and plastic anisotropy. In LPBF 316L stainless steel, moderate texture produces ~15% yield-strength variation between build directions (X: 581 MPa vs Z: 506–514 MPa), while extreme Goss texture (21 m.u.d.) creates ~30% strength differences between ⟨111⟩ and ⟨100⟩ directions (weaver2021understandinganisotropictensile pages 10-12). Crystal plasticity models calibrated with EBSD texture data can predict stress–strain response within 5% error. Elongation varies from 36.2% to 96.3% depending on crystal orientation relative to load, further demonstrating that texture dominates over grain morphology and porosity as the primary source of mechanical anisotropy in AM metals (weaver2021understandinganisotropictensile pages 10-12, weaver2021understandinganisotropictensile pages 12-15, weaver2021understandinganisotropictensile pages 25-27).

**Grain size → yield strength (Hall-Petch).** The fundamental grain-size–strength relationship is well established. EBSD enables not only mean grain size measurement but full grain size distribution characterization, with the volume-weighted average providing the most physically meaningful input for Hall-Petch predictions (flipon2021grainsizecharacterization pages 1-2). In crystal plasticity frameworks, EBSD-measured grain sizes are used to calculate slip-system-level micro-Hall-Petch parameters via the Saltykov method for 2D-to-3D conversion (lakshmanan2022crystalplasticityconstitutive pages 138-143).

**GBCD → corrosion and SCC.** Grain boundary engineering to increase the fraction of special boundaries (particularly Σ3) to ~74% has demonstrated strong improvements in SCC resistance. In 304 stainless steel, GBE treatment produced fewer secondary cracks and more tortuous intergranular crack paths (liu2019grainboundaryengineering pages 6-8). In 316L, optimal GBE conditions achieved the longest corrosion fatigue life of 3,187 cycles, with Σ3 boundaries showing ~3.5× less corrosion depth than random high-angle boundaries (210 nm vs 60 nm) (zhang2022effectsofgrain pages 4-6, zhang2022effectsofgrain pages 1-2). However, special boundaries resist intergranular corrosion but do not effectively block transgranular fatigue crack propagation (zhang2022effectsofgrain pages 4-6). On copper, EBSD revealed that the passivation efficiency of Σ3 boundaries transitions sharply at deviation angles of 0.4–0.5° from ideal coherent geometry (bettayeb2019combinedinsitu pages 9-13, bettayeb2019combinedinsitu pages 13-18).

**Orientation and Schmid factor → fatigue crack initiation.** In rolled Ti-6Al-4V, EBSD analysis of 596 crack segments showed that fatigue cracks initiate preferentially on prismatic slip systems in grains with very high Schmid factors (briffod2019effectofcrystallographic pages 24-28, briffod2019effectofcrystallographic pages 7-11, briffod2019effectofcrystallographic pages 1-4). At grain boundaries, crack deflection is governed by the interplay between the geometric compatibility factor and the Schmid factor in neighboring grains (briffod2019effectofcrystallographic pages 24-28). This demonstrates a strong, quantitative link between EBSD-measured local orientation data and fatigue crack path prediction.

**Prior-austenite grain size → toughness and martensite hierarchy.** In LPBF 17-4 PH steel, smaller prior austenite grains (~10.2 µm) led to improved grain boundary connectivity and higher length fractions of desirable intervariant boundaries (60°/[11̄1] and 10.5°/[011]), with implications for toughness, strength, intergranular corrosion, and cracking behavior (haines2025onthemartensitic pages 1-3, haines2025onthemartensitic pages 13-15). Martensitic transformation increases mechanical strength through Hall-Petch hardening via hierarchical subdivision of parent grains into child domains (niessen2022parentgrainreconstruction pages 1-4).

### Most often reported but weakly linked

**KAM/GOS/GND density** are extremely widely reported as qualitative indicators of deformation state, but their quantitative structure–property predictions remain weak because the metrics are inherently step-size dependent and lack standardized reporting conventions, making cross-study comparison unreliable (roy2026themechanisticaspects pages 34-43, flipon2021grainsizecharacterization pages 1-2).

**Grain morphology (aspect ratio)** is frequently reported in AM studies, but its isolated contribution to mechanical properties is typically secondary to texture effects. In multiple LPBF alloy reviews, texture was identified as a greater contributor to strength anisotropy than grain shape alone (weaver2021understandinganisotropictensile pages 10-12, weaver2021understandinganisotropictensile pages 12-15).

## 3. Emerging and High-Growth Uses (2020–2026)

### CPFEM and ICME

The primary EBSD inputs for crystal plasticity simulations are crystallographic orientation data (Euler angles), grain size distributions, and grain morphology. EBSD maps are used to construct representative volume elements (RVEs), with each voxel assigned a distinct orientation from the measured texture (lakshmanan2022crystalplasticityconstitutive pages 74-81). The PRISMS-Plasticity pipeline, for example, generates starting microstructures from input EBSD data or synthetic textures for Taylor-type crystal plasticity modeling (wanni2024machinelearningenhanced pages 1-2). Accurate reduced-order Euler angle datasets that faithfully represent crystallographic texture are essential for these workflows; the TACS (texture adaptive clustering and sampling) method achieved Kolmogorov-Smirnov test scores near 0.9 for texture fidelity, compared to below 0.3 for conventional EBSD dataset reduction (wanni2024machinelearningenhanced pages 1-2).

### Synthetic microstructure generation

DREAM.3D and related tools require EBSD-derived orientation distributions and grain size distributions (including 2D-to-3D conversion via the Saltykov method) as input for generating synthetic polycrystalline microstructures (lakshmanan2022crystalplasticityconstitutive pages 138-143). Grain morphology (shape parameters) is also needed but is more difficult to standardize. The availability of high-quality EBSD texture and grain-size data is the actual bottleneck for these workflows, rather than the computational tools themselves.

### Machine learning surrogate models

ML approaches increasingly use texture representations (ODFs, pole figure images, orientation histograms) as features for microstructure–property regression. Novel distance measures based on Earth Mover's Distance have been introduced for quantifying texture similarity, which is essential for materials design and process optimization applications (iraki2024accuratedistancesmeasures pages 1-3). Transfer learning approaches have been applied to EBSD pattern classification (iraki2024accuratedistancesmeasures pages 1-3).

### Digital twins and AM qualification

For additive manufacturing, the dominant EBSD-derived inputs to digital twin and qualification frameworks are crystallographic texture (which controls anisotropy), grain morphology (columnar vs equiaxed), and defect/porosity metrics. Physics-based models require EBSD texture measurements to isolate and predict the contribution of each anisotropy source to specific alloys and LPBF processes (weaver2021understandinganisotropictensile pages 25-27).

## 4. Additive Manufacturing Specifically

### Most reported and decision-relevant EBSD outcomes for LPBF

**Crystallographic texture** is identified as the most critical EBSD measurement for AM process qualification, as it is the primary source of elastic and plastic anisotropy in virtually all LPBF metals (weaver2021understandinganisotropictensile pages 10-12, weaver2021understandinganisotropictensile pages 8-10, weaver2021understandinganisotropictensile pages 12-15, weaver2021understandinganisotropictensile pages 25-27). In LPBF 316L, texture measured by EBSD directly predicts yield-stress and elongation anisotropy and can be used to calibrate crystal plasticity simulations (weaver2021understandinganisotropictensile pages 10-12). For LPBF Ti-6Al-4V, reconstructed β-phase texture from EBSD reveals ⟨100⟩ fiber texture aligned with the build direction, with alignment disappearing after heat treatment above the α→β transformation temperature (niessen2022parentgrainreconstruction pages 27-30).

**Columnar vs equiaxed grain morphology** is the second most-reported outcome. Grain elongation in the solidification direction shows periodic variation from melting/remelting patterns; preferentially oriented grains grow at the expense of others, creating wide or bimodal size distributions (mingard2023theuseof pages 15-20). The NPL guide emphasizes that single mean values of grain size can be meaningless for AM materials without proper context about the distribution and calculation method used (mingard2023theuseof pages 15-20, mingard2023theuseof pages 1-8).

**Cell/subgrain structure in AlSi10Mg.** The as-built SLM AlSi10Mg microstructure consists of heterogeneous zones: fine melt-pool cells, coarse melt-pool regions, and heat-affected zones, all composed of primary α-Al cells surrounded by a continuous cellular Si network (snopinski2022evolutionofmicrostructure pages 4-6). EBSD combined with XRD tracks cell size evolution through heat treatment and severe plastic deformation, with ECAP reducing grain size from ~1.42 µm to ~0.24 µm after two passes (snopinski2022evolutionofmicrostructure pages 4-6). The corrosion resistance of AlSi10Mg improved significantly after ECAP processing, with polarization resistance increasing from ~1.1 kΩ·cm² (as-built) to ~75.5 kΩ·cm² (2 ECAP passes) (snopinski2022evolutionofmicrostructure pages 9-12).

**Melt-pool boundary structure and LAGB/HAGB fractions** are widely reported but their isolated contribution to properties is difficult to separate from texture effects. Melt pools primarily affect elongation and ductility rather than strength (weaver2021understandinganisotropictensile pages 25-27).

**Prior-austenite reconstruction in LPBF steels** is emerging as a high-value technique. In LPBF 17-4 PH steel, five-parameter characterization of intervariant boundaries showed that smaller prior austenite grains improve the grain boundary network by increasing desirable {110} twist boundary plane populations, which are beneficial for controlling hydrogen embrittlement and dislocation plasticity (haines2025onthemartensitic pages 1-3, haines2025onthemartensitic pages 13-15).

## 5. Reproducibility and Measurement-Quality Concerns

The following table summarizes where the literature has documented that acquisition and post-processing choices materially change reported results.

| EBSD Measurement | Key Sensitivity Parameters | Documented Bias/Variability | Relevant Standards | Robustness Rating |
|---|---|---|---|---|
| Grain size and grain size distribution | Step size/pixel size; grain-definition misorientation threshold; minimum grain size cutoff; treatment of non-indexed points; cleanup; number- vs area-weighting; binning method | In a recrystallized equiaxed alloy, changing GB threshold from 5° to 15° changed mean ECD by **<7%**; in AM datasets, minimum-pixel cutoff and pixel size changed reported mean grain size by about **20%** for number-average metrics; area-weighted metrics were less step-size dependent and better discriminated broad distributions; histogram binning materially changes visual conclusions (flipon2021grainsizecharacterization pages 6-8, mingard2023theuseof pages 24-29) | **ISO 13067:2020** for average grain size; **ASTM E2627** commonly referenced for EBSD grain-size practice; NPL guide stresses reporting exact definition/software (mingard2023theuseof pages 1-8, mingard2023theuseof pages 33-41) | **Moderate–Robust** |
| Grain morphology / aspect ratio | Step size; segmentation method; ellipse-fitting algorithm; Feret definition; software package; scale range and map visualization choices | Same AM sample analyzed by two vendor packages gave ~**20%** difference in major-axis value after accounting for radius/diameter convention, and inverse aspect-ratio conventions (e.g., 3.3 vs 0.27) can invert interpretation; circularity is highly step-size sensitive because perimeter is discretization-sensitive (mingard2023theuseof pages 29-33) | No single universal morphology standard inside EBSD software; report definitions/software explicitly; NPL warns defaults differ across vendors (mingard2023theuseof pages 1-8, mingard2023theuseof pages 29-33, mingard2023theuseof pages 33-41) | **Fragile** |
| Crystallographic texture (ODF, pole figures, texture index) | Sample-axis registration; microscope/EBSD axis calibration; section plane selection; map area representativeness; color scale/IPF choice; reduction/sampling method | Losing AM X-Y-Z orientation can make texture-property interpretation impossible; viewing only one IPF direction can hide strong preferred orientation visible on orthogonal maps; color scales and plotting choices can materially alter apparent heterogeneity even for identical data (mingard2023theuseof pages 1-8, mingard2023theuseof pages 8-15, mingard2023theuseof pages 33-41) | No single texture-only standard cited here; best practice is explicit axis definition and complete reporting of section/sample orientation (mingard2023theuseof pages 8-15, mingard2023theuseof pages 33-41) | **Moderate** |
| Misorientation distribution and GBCD (including network/connectivity) | Misorientation tolerance; CSL tolerance criterion; cleanup near boundaries; minimum segment length; 2D vs 3D acquisition; stereological assumptions; texture dependence for planar methods | Boundary classification shifts with tolerance choices; coherent vs slightly incoherent Σ3 boundaries can change corrosion/passivation interpretation, with a critical transition reported around **0.4–0.5°** deviation from ideal Σ3 geometry; 2D analyses can miss true connectivity and plane information needed for network conclusions (bettayeb2019combinedinsitu pages 9-13, bettayeb2019combinedinsitu pages 13-18, marquardt2018thestructureand pages 9-13, beladi2020fiveparametergrainboundary pages 1-4) | No universal consensus standard for 5-parameter GBCD in routine EBSD; reporting of Brandon/CSL criteria and 2D/3D method is essential (marquardt2018thestructureand pages 9-13, beladi2020fiveparametergrainboundary pages 1-4) | **Moderate–Fragile** |
| KAM, GOS, and GND density | Step size; neighbor order/kernel size; denoising/cleanup; angular resolution/noise floor; boundary exclusion rules; differentiation scheme for GND | KAM is explicitly step-size dependent; local misorientation metrics can be inflated or suppressed by cleanup and kernel definition; GND maps inherit orientation-noise amplification because they require spatial gradients of orientation; interpretation near crack tips and boundaries is especially sensitive to spatial resolution (flipon2021grainsizecharacterization pages 1-2, roy2026themechanisticaspects pages 11-15) | No broadly adopted standard for KAM/GOS/GND reporting; must state step size, kernel, excluded boundaries, and smoothing/cleanup choices (flipon2021grainsizecharacterization pages 1-2, mingard2023theuseof pages 1-8) | **Fragile** |
| Residual elastic strain and stress via HR-EBSD / cross-correlation | Pattern quality; reference pattern choice; detector calibration; surface preparation/edge rounding; strain-free reference assumption; spatial step size; stiffness tensor choice | HR-EBSD offers strain sensitivity of at least **1×10^-4**, but results depend strongly on reference selection and pattern quality; preparation artifacts such as edge rounding can bias crack-tip fields, so papers explicitly note when such errors were avoided (ball2023pergrainandneighbourhood pages 3-4, roy2026themechanisticaspects pages 11-15) | No mature universal standard cited here for HR-EBSD stress mapping; full reporting of cross-correlation setup and elastic constants is necessary (ball2023pergrainandneighbourhood pages 3-4, roy2026themechanisticaspects pages 43-46) | **Fragile** |
| Phase fraction and phase identification | Pattern indexing method; phase library completeness; pseudosymmetry; step size relative to phase size; confidence-index filtering; overlap with second phases | Small or thin second phases are easily missed when step size exceeds feature size; confidence-index filtering can preferentially delete minority-phase pixels; nanoscale phases are often below conventional EBSD spatial resolution and require transmission/HR approaches or correlative methods (snopinski2022evolutionofmicrostructure pages 4-6, snopinski2022evolutionofmicrostructure pages 9-12) | No specific standard cited here beyond normal EBSD reporting practice; phase list/indexing settings must be disclosed | **Moderate–Fragile** |
| Twin and variant analysis | Angular tolerance to ideal twin/variant relation; step size relative to twin thickness/lath width; cleanup that merges thin twins; parent OR assumption | Twin-related conclusions are sensitive to whether boundaries remain coherent versus slightly deviated; thin twins/variants can be lost by coarse step size or cleanup; variant pairing and packet assignment depend on the assumed orientation relationship and reconstruction workflow (bettayeb2019combinedinsitu pages 13-18, niessen2022parentgrainreconstruction pages 27-30, niessen2022parentgrainreconstruction pages 22-27) | No single standard cited; explicit twin criterion, OR, and pixel/cleanup rules required (niessen2022parentgrainreconstruction pages 27-30, niessen2022parentgrainreconstruction pages 22-27) | **Fragile** |
| Parent-phase reconstruction (prior-austenite / prior-beta) | Choice/refinement of orientation relationship; graph-clustering parameters; tolerance for child-parent assignment; retained parent fraction; twin handling | Reconstructed parent grains and packet/variant identities can change if OR is not iteratively refined; annealing twins and partial transformations complicate segmentation; therefore property conclusions based on prior-grain size are workflow-sensitive (niessen2022parentgrainreconstruction pages 27-30, niessen2022parentgrainreconstruction pages 1-4, niessen2022parentgrainreconstruction pages 7-11, haines2025onthemartensitic pages 1-3) | No universal standard; MTEX/related workflows improve transparency but require full disclosure of OR refinement and clustering settings (niessen2022parentgrainreconstruction pages 27-30, niessen2022parentgrainreconstruction pages 7-11) | **Fragile** |
| 3D EBSD / serial sectioning derived statistics | Slice thickness; registration accuracy; missing/poor slices; voxel anisotropy; cleanup between slices; segmentation misorientation tolerance | 3D reconstruction quality is highly sensitive to registration and segmentation tolerance; cloud-based reprocessing of TriBeam data showed grain segmentation tolerance can bias reconstructed grain sizes; 3D EBSD is uniquely valuable because 2D can misstate connectivity and true grain shape, but acquisition burden and slice loss remain major limitations (mingard2023theuseof pages 1-8, dillon2022grainboundaryenergies pages 2-2, dillon2022grainboundaryenergies pages 1-2, wanni2024machinelearningenhanced pages 1-2) | No universal 3D EBSD standard cited here; best practice is complete reporting of voxel size, registration, and segmentation parameters (mingard2023theuseof pages 1-8, dillon2022grainboundaryenergies pages 1-2, wanni2024machinelearningenhanced pages 1-2) | **Fragile** |


*Table: This table summarizes which EBSD-derived measurements are most sensitive to acquisition and post-processing choices, and where the literature documents materially different outcomes. It is useful for prioritizing which outputs are suitable for automation and uncertainty quantification first.*

### Key findings on robustness vs fragility

**Most robust:** Area-weighted grain size metrics are the most reproducible EBSD outputs; they reduce dependence on step size and map quality, and better discriminate between samples with different size distributions than number-average metrics (mingard2023theuseof pages 24-29). Crystallographic texture is moderately robust if sample axis registration is rigorously controlled (mingard2023theuseof pages 8-15).

**Most fragile:** KAM, GOS, and GND density are explicitly step-size dependent. Local misorientation values scale with step size, and GND density calculations amplify orientation noise because they require spatial gradients (flipon2021grainsizecharacterization pages 1-2, roy2026themechanisticaspects pages 11-15). HR-EBSD strain mapping depends critically on reference pattern selection and surface preparation quality (ball2023pergrainandneighbourhood pages 3-4). Grain morphology parameters (aspect ratio, ellipticity, circularity) are highly definition-dependent: two commercial software packages analyzing the same AM sample produced ~20% differences in fitted major-axis values and reported inverse aspect-ratio conventions (3.3 vs 0.27), potentially inverting interpretation if not carefully documented (mingard2023theuseof pages 29-33). 3D EBSD statistics are fragile due to registration, segmentation tolerance, and slice-loss sensitivity (mingard2023theuseof pages 1-8, dillon2022grainboundaryenergies pages 1-2).

**Standards landscape:** ISO 13067:2020 covers average grain size from EBSD, and ASTM E2627 is commonly referenced for EBSD grain-size practice (mingard2023theuseof pages 1-8, mingard2023theuseof pages 33-41). No mature universal standards exist for KAM/GOS/GND reporting, HR-EBSD stress mapping, five-parameter GBCD, or grain morphology parameter definitions. The NPL Good Practice Guide (Mingard 2023) specifically warns that different EBSD software packages use different definitions for shape parameters and color scales, and that these choices can materially alter conclusions about sample-to-sample differences (mingard2023theuseof pages 1-8, mingard2023theuseof pages 29-33, mingard2023theuseof pages 33-41).

## 6. Ranked Shortlist for Automated EBSD Parameter Optimization

The following table presents a prioritized assessment of which EBSD measurements would create the most scientific value if reliably automated with quantified uncertainty, and which are premature targets.

| Priority Tier | EBSD Output | Rationale for Ranking |
|---|---|---|
| Tier 1 Highest Value | Crystallographic texture (ODF, pole figures, texture intensity/index) | Strongest current combination of property payoff, industrial relevance, and modeling demand: directly predicts elastic/plastic anisotropy, modulus, yield-stress directionality, and AM qualification outcomes; is a primary input to CPFEM, ICME, and reduced-order/ML texture representations; reproducibility is moderate if sample axes and plotting conventions are rigorously controlled (weaver2021understandinganisotropictensile pages 10-12, weaver2021understandinganisotropictensile pages 8-10, iraki2024accuratedistancesmeasures pages 1-3, weaver2021understandinganisotropictensile pages 12-15, weaver2021understandinganisotropictensile pages 25-27, mingard2023theuseof pages 8-15, wanni2024machinelearningenhanced pages 1-2) |
| Tier 1 Highest Value | Grain size and grain size distribution | Foundational structure-property descriptor with strong Hall-Petch and hardness relevance and high value for synthetic microstructure generation and statistical volume elements; more reproducible than many advanced metrics if thresholds, minimum grain size, and weighting definition are standardized; ISO 13067 directly supports this as a standardizable target (flipon2021grainsizecharacterization pages 1-2, flipon2021grainsizecharacterization pages 6-8, mingard2023theuseof pages 1-8, mingard2023theuseof pages 24-29, lakshmanan2022crystalplasticityconstitutive pages 138-143) |
| Tier 1 Highest Value | Grain morphology / aspect ratio / elongation statistics | Especially high value for AM and CPFEM because columnar-vs-equiaxed morphology and elongation govern anisotropy and representative volume construction; property linkage is meaningful in LPBF, though definitions vary; an optimization tool that also standardizes morphology definitions would solve a real bottleneck (mingard2023theuseof pages 15-20, weaver2021understandinganisotropictensile pages 25-27, mingard2023theuseof pages 1-8, mingard2023theuseof pages 29-33, mingard2023theuseof pages 33-41) |
| Tier 2 High Value | Misorientation distribution and grain boundary character distribution (GBCD, CSL fractions, network connectivity) | Strong demonstrated payoff for intergranular corrosion, SCC, corrosion fatigue, and crack-path tortuosity; industrially important in stainless steels and grain-boundary-engineered alloys; however, sensitivity to CSL tolerances, boundary segmentation, and 2D vs 3D assumptions lowers immediate automation readiness versus Tier 1 (zhang2022effectsofgrain pages 4-6, barr2018trackingtheevolution pages 2-3, zhang2022effectsofgrain pages 1-2, liu2019grainboundaryengineering pages 6-8, bettayeb2019combinedinsitu pages 9-13, bettayeb2019combinedinsitu pages 13-18) |
| Tier 2 High Value | Phase fraction and phase identification | High practical value in multiphase steels, AM alloys, and transformation products; directly relevant to process qualification and mechanical-property partitioning; can be robust when phases are well resolved, but becomes fragile for pseudosymmetry or very fine second phases (briffod2019effectofcrystallographic pages 1-4, snopinski2022evolutionofmicrostructure pages 4-6, snopinski2022evolutionofmicrostructure pages 9-12) |
| Tier 2 High Value | Parent-phase reconstruction plus variant/packet statistics | Very high value in steels and Ti alloys because prior-austenite/prior-β information controls effective grain size, packet hierarchy, toughness, and AM martensitic network interpretation; also increasingly important in LPBF martensitic alloys; kept below Tier 1 because workflow dependence and OR sensitivity remain substantial (niessen2022parentgrainreconstruction pages 27-30, niessen2022parentgrainreconstruction pages 1-4, niessen2022parentgrainreconstruction pages 7-11, haines2025onthemartensitic pages 1-3, haines2025onthemartensitic pages 21-23, haines2025onthemartensitic pages 13-15) |
| Tier 3 Moderate Value | KAM, GOS, and GND density | Extremely popular in the literature and useful for deformation heterogeneity, recrystallization, and fatigue/crack-tip studies, but step-size dependence and noise amplification make them poor first targets unless uncertainty propagation is explicit; best treated as secondary outputs after robust orientation optimization (roy2026themechanisticaspects pages 34-43, briffod2019effectofcrystallographic pages 24-28, roy2026themechanisticaspects pages 11-15, flipon2021grainsizecharacterization pages 1-2) |
| Tier 3 Moderate Value | Twin and variant analysis | Important in twinning alloys, martensitic transformations, and grain-boundary-engineered materials; can predict corrosion arrest and local deformation pathways, but requires thin-feature resolution and careful tolerance definitions; narrower industrial breadth than texture or grain size (barr2018trackingtheevolution pages 2-3, bettayeb2019combinedinsitu pages 13-18, niessen2022parentgrainreconstruction pages 27-30, niessen2022parentgrainreconstruction pages 22-27, haines2025onthemartensitic pages 1-3) |
