Repository: vertical-cloud-lab/caliber

Understanding a novel metal alloy's properties depends on accurate characterization, but leading analytical methods (SEM, EDS, EBSD, XRF) only return representative results when their acquisition parameters are set correctly. For example, standardless SEM-EDS can over-report trace Mg in AlSi10Mg several-fold, and EBSD indexing yield on laser powder bed fusion-derived Al-Si can vary from 40% to 80% once beam current and the phase model were corrected. Finding the right parameters takes trial-and-error. We present CALIBER, an AI-enabled platform to help address this that couples characterization literature through retrieval-augmented generation (RAG), a growing experimental dataset, and an uncertainty-aware feedback loop. Based on these, the model recommends high-fidelity acquisition settings for a given sample and analysis goal. Combining established characterization knowledge with data we collect in-house yields a literature- and physics-grounded method for choosing baseline parameters. This reduces the time needed to reach compositional and microstructural analysis of new alloys.

File: outputs/edison_eds_tools_comparison/answer.md
Question: Compare three free/open software tools used for SEM-EDS (energy-dispersive X-ray spectroscopy) quantitative analysis: (1) eXSpy/HyperSpy (Python, formerly the HyperSpy EDS module), (2) NIST DTSA-II (Java, by Ritchie/Newbury), and (3) CalcZAF (John Donovan, Probe Software, open source). For EACH tool, identify: its best use case; strengths; weaknesses/limitations; and costs (computational cost, learning curve, licensing, platform/maintenance burden). Specifically address: (a) which tool is best for per-pixel elemental mapping of spectrum-image datacubes; (b) which is most accurate for bulk-sample standards-based weight-percent quantification of a minor element (e.g. ~0.3-0.5 wt% Mg in an AlSi10Mg aluminum alloy, with the Mg Ka / Al Ka peak overlap); (c) when CalcZAF's standalone k-ratio-to-composition matrix correction (choice of phi-rho-z models) offers advantages over DTSA-II's built-in XPP correction, e.g. scripted/batch conversion of externally measured k-ratios or per-pixel wt% maps; (d) the accuracy evidence for each (e.g. Newbury & Ritchie RDEV studies for DTSA-II, Pouchou & Pichoir XPP, Donovan's phi-rho-z model comparisons, any published validation of HyperSpy/eXSpy EDS quantification); (e) scriptability/automation for building an automated analysis pipeline (Python vs Jython vs Windows GUI/batch). Cite published literature where possible.

# Comparative Analysis of Three Free/Open-Source Tools for SEM-EDS Quantitative Analysis

## 1. Overview

Three free/open-source software tools are commonly used for quantitative energy-dispersive X-ray spectroscopy (EDS) analysis: **eXSpy/HyperSpy** (Python), **NIST DTSA-II** (Java), and **CalcZAF** (Probe Software, Windows). Each tool occupies a distinct niche in the analytical workflow, and their strengths, limitations, and validation evidence differ substantially. The comprehensive comparison is summarized in the table below.

| Feature/Criterion | eXSpy/HyperSpy | NIST DTSA-II | CalcZAF |
|---|---|---|---|
| Developer/Affiliation | HyperSpy community; EDS/EELS functionality now split into eXSpy extension in the HyperSpy ecosystem; widely used in electron microscopy Python workflows (moreira2022quantitativemeasurementof pages 1-7, moreira2023agsurfacesegregation pages 5-10) | Nicholas W. M. Ritchie, Dale E. Newbury, NIST (newbury2019electronexcitedxraymicroanalysis pages 1-2, goldstein2018quantitativeanalysisthe pages 1-4) | John J. Donovan / Probe Software; rooted in EPMA community workflows (donovan2014electronprobemicroanalysis pages 20-23, donovan2014electronprobemicroanalysis pages 15-20) |
| Language/Platform | Python; cross-platform scientific Python stack; native array/datacube workflow (moreira2022quantitativemeasurementof pages 1-7, moreira2023agsurfacesegregation pages 5-10) | Java application with scripting support; desktop program for SEM/EDS/EPMA-style workflows (newbury2019electronexcitedxraymicroanalysis pages 1-2, goldstein2018quantitativeanalysisthe pages 1-4) | Standalone Windows desktop utility focused on matrix correction and k-ratio conversion (donovan2014electronprobemicroanalysis pages 20-23, donovan2014electronprobemicroanalysis pages 15-20) |
| License | Free/open-source (community Python package ecosystem) (moreira2022quantitativemeasurementof pages 1-7, moreira2023agsurfacesegregation pages 5-10) | Open-access/open-source NIST software (newbury2019electronexcitedxraymicroanalysis pages 3-4, newbury2019electronexcitedxraymicroanalysis pages 1-2) | Open source / freely distributed in Probe Software ecosystem, but Windows-centric and less ecosystem-integrated than Python tools (donovan2014electronprobemicroanalysis pages 20-23, donovan2014electronprobemicroanalysis pages 15-20) |
| Primary Use Case | Best for multidimensional spectrum-image processing, denoising, decomposition, visualization, and TEM/STEM-EDS per-pixel analysis; often used for nanoparticle or nanoscale mapping (moreira2022quantitativemeasurementof pages 1-7, moreira2023agsurfacesegregation pages 5-10) | Best for rigorous bulk-specimen SEM/EDS quantification using standards-based k-ratios, validated peak fitting, and quantitative compositional mapping (newbury2019electronexcitedxraymicroanalysis pages 1-2, goldstein2017compositionalmapping pages 10-13, goldstein2018quantitativeanalysisthe pages 1-4) | Best for standalone k-ratio-to-composition conversion, model comparison, and post-processing externally measured intensities/k-ratios, especially when comparing correction algorithms (donovan2014electronprobemicroanalysis pages 15-20, korolyuk2009accuracyinthe pages 1-2, rickerby1995progressinthe pages 1-4) |
| Quantification Method | Primarily Cliff-Lorimer/k-factor style quantification in published EDS use cases; commonly combined with summed or denoised spectra (moreira2023agsurfacesegregation pages 5-10) | Standards-based k-ratio protocol with iterative matrix correction; converts fitted intensities to concentrations using XPP corrections (newbury2024testingtheaccuracy pages 16-18, newbury2019electronexcitedxraymicroanalysis pages 1-2, goldstein2018quantitativeanalysisthe pages 1-4) | Matrix-correction engine for converting measured k-ratios to composition; strong for trying multiple correction algorithms on same data (donovan2014electronprobemicroanalysis pages 15-20, korolyuk2009accuracyinthe pages 1-2) |
| Matrix Correction Models | No strong evidence here for built-in bulk SEM ZAF/phi-rho-z workflow comparable to DTSA-II/CalcZAF; not the main reason users choose it for SEM bulk quant (moreira2022quantitativemeasurementof pages 1-7, moreira2023agsurfacesegregation pages 5-10) | Default XPP phi-rho-z correction (Pouchou & Pichoir) (newbury2024testingtheaccuracy pages 16-18, rickerby1995progressinthe pages 1-4) | Major advantage: multiple correction choices such as PAP, XPP, PRZ/PROZA, Armstrong/CITZAF, Love-Scott-style comparisons depending on configuration/version (korolyuk2009accuracyinthe pages 1-2, rickerby1995progressinthe pages 1-4) |
| Peak Fitting Approach | Flexible Python-side spectral modeling/processing; often paired with PCA/NMF and custom workflows; less literature validation for bulk SEM overlap handling than DTSA-II (moreira2022quantitativemeasurementof pages 1-7, moreira2023agsurfacesegregation pages 5-10) | Multiple linear least squares peak fitting with measured peak references; specifically emphasized as key to resolving severe overlaps and inspecting residual spectra (newbury2019electronexcitedxraymicroanalysis pages 3-4, goldstein2017compositionalmapping pages 10-13, newbury2019electronexcitedxraymicroanalysis pages 20-22) | Generally assumes externally obtained, already corrected/interpreted k-ratios or intensities; not primarily the spectral fitting front-end (donovan2014electronprobemicroanalysis pages 15-20, korolyuk2009accuracyinthe pages 1-2) |
| Mass Absorption Coefficients | Depends on user workflow/packages; no validated SEM-bulk default MAC framework identified here (moreira2022quantitativemeasurementof pages 1-7, moreira2023agsurfacesegregation pages 5-10) | Uses Chantler FFAST MAC database to Z<=92 and Sabbatucci values above that in reported studies (newbury2024testingtheaccuracy pages 16-18) | Useful where analysts want to compare sensitivity to MAC/correction choices across algorithms/databases (e.g., Heinrich vs Henke-type values discussed in Donovan EPMA context) (donovan2014electronprobemicroanalysis pages 20-23, donovan2014electronprobemicroanalysis pages 15-20) |
| Per-Pixel SI Mapping | Strongest option of the three for native datacube handling and pixelwise processing in Python; especially attractive for large spectrum-image pipelines (moreira2022quantitativemeasurementof pages 1-7, moreira2023agsurfacesegregation pages 5-10) | Can do rigorous per-pixel quantitative compositional mapping, but typically with heavier processing and longer acquisition/count requirements for low-noise wt% maps (goldstein2017compositionalmapping pages 10-13, newbury2019electronexcitedxraymicroanalysis pages 22-26) | Not a datacube-native mapper; best used after k-ratios/maps already exist and need matrix correction conversion (donovan2014electronprobemicroanalysis pages 15-20, korolyuk2009accuracyinthe pages 1-2) |
| Standards-Based Quantification | Possible only insofar as user builds such workflow; not the best-established package here for rigorous bulk SEM standards-based quantification (moreira2022quantitativemeasurementof pages 1-7, moreira2023agsurfacesegregation pages 5-10) | Core strength; explicitly built around standards-based k-ratio/matrix-correction bulk analysis (newbury2019electronexcitedxraymicroanalysis pages 1-2, goldstein2018quantitativeanalysisthe pages 1-4) | Strong for standards-based post-processing once k-ratios are measured; especially useful when those k-ratios originate outside the program (donovan2014electronprobemicroanalysis pages 15-20, korolyuk2009accuracyinthe pages 1-2) |
| Scriptability/Automation | Best overall: native Python, NumPy/scikit-image/scikit-learn ecosystem, easy integration into modern automation/ML pipelines (moreira2022quantitativemeasurementof pages 1-7, moreira2023agsurfacesegregation pages 5-10) | Scriptable, but via Java/Jython environment; capable for automation yet less convenient than mainstream Python data science stacks (goldstein2017compositionalmapping pages 10-13, goldstein2018quantitativeanalysisthe pages 1-4) | More limited/Windows-GUI-centered; practical for batch correction tasks but less natural for end-to-end reproducible pipelines than Python (donovan2014electronprobemicroanalysis pages 20-23, donovan2014electronprobemicroanalysis pages 15-20) |
| Published Accuracy Validation | Good evidence of practical use in STEM-EDS papers, but little published bulk-SEM validation comparable to DTSA-II RDEV studies; strongest evidence is utility, not benchmarked SEM bulk accuracy (moreira2022quantitativemeasurementof pages 1-7, moreira2023agsurfacesegregation pages 5-10) | Best published validation of the three for SEM/EDS bulk quant: >98% within ±5% RDEV at 5 keV; all results within ±5% RDEV in one 20 keV database; strong literature base by Newbury & Ritchie (newbury2024testingtheaccuracy pages 18-22, newbury2024testingtheaccuracy pages 1-3, newbury2019electronexcitedxraymicroanalysis pages 10-13) | Validation strength comes from comparative matrix-correction methodology rather than full spectral-end-to-end SEM/EDS studies; useful for estimating algorithm sensitivity and uncertainty (korolyuk2009accuracyinthe pages 1-2, rickerby1995progressinthe pages 1-4) |
| Learning Curve | Moderate if user already knows Python; steeper for microscopy users unfamiliar with coding, but documentation/notebooks ecosystem helps (moreira2022quantitativemeasurementof pages 1-7, moreira2023agsurfacesegregation pages 5-10) | Moderate-to-steep: analytical concepts plus DTSA-II-specific workflow, standards archive handling, and scripting conventions (newbury2019electronexcitedxraymicroanalysis pages 1-2, goldstein2018quantitativeanalysisthe pages 1-4) | Moderate for experienced microanalysts; steeper for newcomers because concepts center on matrix-correction theory and Windows-style EPMA conventions (donovan2014electronprobemicroanalysis pages 20-23, donovan2014electronprobemicroanalysis pages 15-20) |
| Computational Cost | Efficient for vectorized datacube work but large SI datasets can demand substantial RAM/CPU; scales well with Python scientific stack (moreira2022quantitativemeasurementof pages 1-7, moreira2023agsurfacesegregation pages 5-10) | Point quantification is modest; per-pixel quantitative mapping becomes computationally and acquisition-time intensive, especially aiming for ~1000 counts/pixel for low-variance maps (goldstein2017compositionalmapping pages 10-13, newbury2019electronexcitedxraymicroanalysis pages 22-26) | Usually low computational burden for post hoc k-ratio conversion; lighter than full spectral fitting/mapping tools (donovan2014electronprobemicroanalysis pages 15-20, korolyuk2009accuracyinthe pages 1-2) |
| Platform/Maintenance Burden | Requires maintaining Python environment/dependencies; best for users comfortable with package management and scripting (moreira2022quantitativemeasurementof pages 1-7, moreira2023agsurfacesegregation pages 5-10) | Requires Java-era desktop environment and DTSA-II-specific setup; mature but less modern ecosystem feel than Python (newbury2019electronexcitedxraymicroanalysis pages 1-2, goldstein2018quantitativeanalysisthe pages 1-4) | Windows-only burden is highest for cross-platform labs; simpler if only used as a dedicated correction utility on a single workstation (donovan2014electronprobemicroanalysis pages 20-23, donovan2014electronprobemicroanalysis pages 15-20) |


*Table: This table compares eXSpy/HyperSpy, NIST DTSA-II, and CalcZAF across the main decision criteria relevant to SEM-EDS quantitative analysis. It is useful for matching each tool to bulk quantification, per-pixel mapping, or scripted post-processing workflows.*

## 2. Tool-by-Tool Assessment

### 2.1 eXSpy/HyperSpy (Python)

**Best use case:** Per-pixel processing and analysis of spectrum-image (SI) datacubes, particularly for (S)TEM-EDS. HyperSpy was originally a monolithic Python library for multi-dimensional data analysis in electron microscopy; the EDS/EELS quantification functionality has been refactored into a dedicated extension package called eXSpy (moreira2022quantitativemeasurementof pages 1-7, moreira2023agsurfacesegregation pages 5-10).

**Strengths:** HyperSpy/eXSpy operates natively on numpy arrays and integrates directly with the broader Python scientific ecosystem (scipy, scikit-learn, scikit-image, matplotlib). It provides built-in principal component analysis (PCA) and non-negative matrix factorization (NMF) for denoising and blind source separation of spectrum images (moreira2023agsurfacesegregation pages 5-10). For TEM-EDS, it implements the Cliff–Lorimer k-factor method, which has been used in published quantitative studies of bimetallic nanoparticles (moreira2023agsurfacesegregation pages 5-10). It is the strongest of the three tools for automated, large-scale per-pixel spectral processing and is widely used for STEM-EDS quantitative mapping (moreira2022quantitativemeasurementof pages 1-7).

**Weaknesses/Limitations:** HyperSpy/eXSpy does not include a validated, built-in ZAF or φ(ρz) matrix correction engine for bulk SEM-EDS quantification, which limits its applicability for the standards-based k-ratio protocol central to rigorous SEM microanalysis (newbury2019electronexcitedxraymicroanalysis pages 1-2, goldstein2018quantitativeanalysisthe pages 1-4). Published accuracy benchmarks comparable to Newbury & Ritchie's RDEV studies for DTSA-II do not appear to exist for HyperSpy's EDS quantification. Its Cliff–Lorimer approach is appropriate for thin specimens (TEM) but does not account for the absorption and fluorescence corrections required for bulk samples.

**Costs:** Free and open source (Apache/BSD-style license). Computationally efficient for vectorized datacube operations but can demand substantial RAM for very large SI datasets. Requires familiarity with Python and package management (conda/pip), which presents a learning curve for users accustomed to GUI-based microanalysis software. Cross-platform (Windows/macOS/Linux).

### 2.2 NIST DTSA-II (Java)

**Best use case:** Rigorous, standards-based bulk-specimen SEM-EDS quantitative analysis following the k-ratio/matrix correction protocol, including quantitative compositional mapping of spectrum images (newbury2019electronexcitedxraymicroanalysis pages 1-2, goldstein2018quantitativeanalysisthe pages 1-4).

**Strengths:** DTSA-II implements multiple linear least squares (MLLS) peak fitting using experimentally measured peak references, enabling robust deconvolution of overlapping peaks and inspection of peak-fitting residual spectra to detect hidden constituents (newbury2019electronexcitedxraymicroanalysis pages 3-4, newbury2019electronexcitedxraymicroanalysis pages 20-22). It employs the XPP φ(ρz) matrix correction algorithm (Pouchou & Pichoir, 1991) as its default, using the Chantler FFAST mass absorption coefficient (MAC) database (Z ≤ 92) supplemented by Sabbatucci coefficients (newbury2024testingtheaccuracy pages 16-18). DTSA-II has the most extensive published accuracy validation of the three tools: Newbury & Ritchie (2024) tested 263 concentration measurements for 39 elements in 113 materials at 5 keV and found >98% within ±5% RDEV and 82% within ±2% RDEV (newbury2024testingtheaccuracy pages 18-22, newbury2024testingtheaccuracy pages 1-3). At conventional beam energies (E₀ = 20 keV), a database of 122 analyses showed 100% within ±5% RDEV and 89% within ±2% RDEV (newbury2024testingtheaccuracy pages 18-22). The raw analytical total (sum of all constituents) typically falls within 0.98–1.02, serving as an independent quality check (newbury2019electronexcitedxraymicroanalysis pages 3-4). For quantitative compositional mapping, DTSA-II applies the full standards-based quantitative analysis procedure at every pixel of a spectrum image, converting raw intensity maps to true concentration maps that remove artifacts such as the Z-dependent continuum background (goldstein2017compositionalmapping pages 10-13, newbury2019electronexcitedxraymicroanalysis pages 22-26, goldstein2017compositionalmapping pages 13-17). Newbury & Ritchie demonstrated this with a Raney nickel alloy example where false Fe contrast in raw intensity maps was eliminated by quantitative processing (newbury2019electronexcitedxraymicroanalysis pages 26-28, newbury2019electronexcitedxraymicroanalysis pages 22-26).

**Weaknesses/Limitations:** Per-pixel quantitative compositional mapping is computationally intensive and requires high count statistics (~1000+ counts per pixel spectrum) for low-variance wt% maps, which can demand long acquisition times (100–10,000 s depending on pixel density) (newbury2019electronexcitedxraymicroanalysis pages 22-26). Scripting is via Jython (Python on Java), which is functional but less ergonomic than native Python for modern data science workflows. The Java desktop application has a moderate learning curve, particularly for managing the standards archive and understanding the analytical workflow conventions (goldstein2018quantitativeanalysisthe pages 1-4). DTSA-II uses a single default matrix correction model (XPP), without the multi-model comparison capability of CalcZAF.

**Costs:** Free, open source/open access from NIST. Cross-platform (Java). Moderate computational cost for point analyses; higher for per-pixel mapping of large SI datacubes. The learning curve is moderate-to-steep, as the user must understand both the k-ratio protocol concepts and the DTSA-II software interface.

### 2.3 CalcZAF (John Donovan, Probe Software)

**Best use case:** Standalone k-ratio-to-composition matrix correction with the ability to select from and compare multiple φ(ρz)/ZAF correction models on the same data, particularly useful for batch processing of externally measured k-ratios or assessing model-dependent uncertainties (donovan2014electronprobemicroanalysis pages 15-20, korolyuk2009accuracyinthe pages 1-2, donovan2014electronprobemicroanalysis pages 20-23).

**Strengths:** CalcZAF's distinguishing feature is its implementation of multiple matrix correction algorithms — including PAP, XPP, PRZ (PROZA), Armstrong/CITZAF, and others — along with multiple MAC databases (Heinrich, Henke, Chantler) (korolyuk2009accuracyinthe pages 1-2, rickerby1995progressinthe pages 1-4, donovan2014electronprobemicroanalysis pages 20-23). This multi-model capability allows analysts to evaluate the sensitivity of results to the choice of correction algorithm, which is particularly important in challenging analytical situations where the absorption correction is large (e.g., light elements, L-lines, low overvoltage) (rickerby1995progressinthe pages 1-4). Armstrong, Donovan, and Carpenter (2013) specifically documented the use of CalcZAF/TryZAF/CITZAF multi-correction-algorithm programs for estimating uncertainties and improving quantitative analysis of difficult specimens. The Donovan group has also contributed advances in dead-time calibration and k-ratio consensus methods that complement CalcZAF's matrix correction engine (donovan2014electronprobemicroanalysis pages 20-23). For converting externally measured k-ratios (e.g., from EDS or WDS spectrum images) into wt% compositions, CalcZAF can accept k-ratio input directly, making it useful as a post-processing step in hybrid workflows.

**Weaknesses/Limitations:** CalcZAF is Windows-only, which limits its use in cross-platform or cloud-based pipelines. It is primarily a GUI application, with batch capabilities but without the native scripting flexibility of Python or Jython. It is not a spectral front-end — it does not perform peak fitting, background subtraction, or raw spectrum processing. For full quantitative SEM-EDS analysis, it must be paired with another tool (e.g., DTSA-II, vendor software, or custom Python code) that provides peak fitting and k-ratio extraction. Published validation of CalcZAF tends to focus on the accuracy of the matrix correction models themselves rather than end-to-end SEM-EDS analytical accuracy in the DTSA-II RDEV sense.

**Costs:** Open source / freely distributed as part of the Probe Software ecosystem. Low computational burden for k-ratio conversion. Learning curve is moderate for experienced microanalysts but steeper for newcomers unfamiliar with matrix correction theory. Maintenance burden is limited to Windows platform compatibility.

## 3. Specific Questions Addressed

### (a) Per-Pixel Elemental Mapping of Spectrum-Image Datacubes

**eXSpy/HyperSpy** is the best tool for this task. Its native numpy-based datacube handling, PCA/NMF denoising, and full Python ecosystem integration make it the most natural environment for per-pixel processing of large SI datasets (moreira2022quantitativemeasurementof pages 1-7, moreira2023agsurfacesegregation pages 5-10). However, for SEM-EDS bulk quantification, HyperSpy's per-pixel output is limited to Cliff–Lorimer or standardless ratios unless the user builds custom ZAF/φ(ρz) correction workflows. **DTSA-II** can also produce per-pixel quantitative compositional maps via its scripting interface, applying MLLS peak fitting and XPP matrix corrections at every pixel, but this is more computationally intensive and not as naturally datacube-oriented (goldstein2017compositionalmapping pages 10-13, newbury2019electronexcitedxraymicroanalysis pages 22-26).

### (b) Bulk-Sample Standards-Based wt% Quantification of ~0.3–0.5 wt% Mg in AlSi10Mg

**NIST DTSA-II** is the most accurate and validated choice for this scenario. The Mg Kα / Al Kα overlap (Mg Kα at 1.254 keV, Al Kα at 1.487 keV, separated by ~233 eV at an EDS resolution of ~60–70 eV FWHM in this energy range) is a moderate but analytically significant interference when Mg is a minor constituent. DTSA-II's MLLS peak fitting with measured peak references is specifically designed to deconvolve such overlaps and generate a peak-fitting residual spectrum for quality control (newbury2019electronexcitedxraymicroanalysis pages 3-4, newbury2019electronexcitedxraymicroanalysis pages 15-16, newbury2019electronexcitedxraymicroanalysis pages 20-22). The RDEV studies confirm that DTSA-II achieves ±5% relative accuracy for minor constituents in many materials (newbury2024testingtheaccuracy pages 18-22, newbury2024testingtheaccuracy pages 1-3). Donovan's EPMA textbook notes that the mass absorption coefficient for Mg Kα in different matrices (e.g., ~802 vs. ~859 cm²/g in Si, depending on the MAC database) can introduce ~1% variation in results, highlighting the importance of the correct MAC choice — an area where CalcZAF's multi-database comparison can provide additional insight (donovan2014electronprobemicroanalysis pages 20-23).

### (c) CalcZAF's Advantages for K-Ratio-to-Composition Conversion

CalcZAF's standalone k-ratio-to-composition conversion with multiple φ(ρz) model choices offers advantages over DTSA-II's built-in XPP correction in several scenarios: (1) when the analyst wants to assess model-dependent systematic uncertainty by comparing PAP, XPP, PROZA, and CITZAF results on the same k-ratios (korolyuk2009accuracyinthe pages 1-2, rickerby1995progressinthe pages 1-4); (2) when processing k-ratios extracted from external sources (e.g., vendor software, Python pipelines, or WDS measurements) in batch mode; (3) for per-pixel wt% maps where k-ratios have been extracted by one tool (e.g., HyperSpy or DTSA-II) and the user wants to apply a different matrix correction model; and (4) in situations where specific elements or energy ranges are known to be sensitive to the choice of correction algorithm — for example, Rickerby (1995) found that the XPP model gave the least total error when K- and L-lines were combined, while the PAP procedure was generally better for K-lines only (rickerby1995progressinthe pages 1-4). This kind of model comparison is uniquely facilitated by CalcZAF's multi-algorithm framework.

### (d) Accuracy Evidence

- **DTSA-II:** The most extensively documented. Newbury & Ritchie (2019) demonstrated that RDEV spans less than ±5% relative for >95% of EDS analyses of major and minor constituents (newbury2019electronexcitedxraymicroanalysis pages 26-28, newbury2019electronexcitedxraymicroanalysis pages 10-13). At E₀ = 5 keV, >98% of 263 measurements across 39 elements fell within ±5% RDEV, with 82% within ±2% (newbury2024testingtheaccuracy pages 18-22, newbury2024testingtheaccuracy pages 1-3). At E₀ = 20 keV, 89% were within ±2% RDEV (newbury2024testingtheaccuracy pages 18-22). Trace sensitivity extends to 0.001 mass fraction even with severe peak interference (newbury2019electronexcitedxraymicroanalysis pages 26-28).
- **CalcZAF / φ(ρz) models:** Validation is primarily through model-comparison studies. Korolyuk et al. (2009) compared ZAF, PRZ, PAP, and other models, finding that when both absorption and atomic number effects are significant, total error can reach 2–4 rel% (korolyuk2009accuracyinthe pages 1-2). Rickerby (1995) showed that the XPP model gave lower total error than PAP for combined K- and L-line analyses (rickerby1995progressinthe pages 1-4). Armstrong et al. (2013) specifically documented the multi-model comparison approach for estimating uncertainties.
- **HyperSpy/eXSpy:** No published bulk-SEM-EDS accuracy benchmark comparable to the RDEV studies exists. Validation is implicit through its widespread use in STEM-EDS quantification publications (e.g., Moreira et al. 2023 for AuAg nanoparticles using Cliff–Lorimer) (moreira2023agsurfacesegregation pages 5-10), but these are thin-film/nanoparticle contexts rather than bulk SEM samples.

### (e) Scriptability and Automation for Analysis Pipelines

- **eXSpy/HyperSpy (Python):** Best for end-to-end automation. Native Python with numpy, scipy, scikit-learn integration. Jupyter notebooks, CI/CD pipelines, and GPU-accelerated workflows are all straightforward. Widely used in automated STEM-EDS analyses and machine-learning-augmented spectral processing (moreira2022quantitativemeasurementof pages 1-7, moreira2023agsurfacesegregation pages 5-10).
- **DTSA-II (Jython):** Scriptable via Jython, a Python implementation running on the Java Virtual Machine. Capable of automating batch analysis and per-pixel mapping through scripting (goldstein2017compositionalmapping pages 10-13), but the Jython environment is less ergonomic than native Python and lacks access to the full scientific Python stack (numpy C extensions, for example). Suitable for instrument-adjacent automation but less flexible for modern data science pipelines.
- **CalcZAF (Windows GUI/batch):** The least scriptable of the three. Primarily GUI-driven, with some batch processing capability for k-ratio conversion. Not naturally suited to reproducible, scripted pipelines. Best used as a dedicated correction utility in a mixed-tool workflow.

## 4. Use-Case Recommendations

The following table maps specific analysis scenarios to the recommended tool.

| Use Case / Scenario | Recommended Tool | Rationale |
|---|---|---|
| Per-pixel elemental mapping of spectrum-image datacubes | eXSpy/HyperSpy | Best native fit for hyperspectral datacubes: Python/numpy-based, strong SI processing, denoising/decomposition workflows, and widely used in STEM-EDS map analysis. DTSA-II can do per-pixel quantitative mapping, but HyperSpy/eXSpy is the more natural datacube-analysis environment (goldstein2017compositionalmapping pages 10-13, moreira2022quantitativemeasurementof pages 1-7, moreira2023agsurfacesegregation pages 5-10). |
| Bulk-sample standards-based wt% quantification of a minor element with peak overlap (e.g., 0.3-0.5 wt% Mg in AlSi10Mg) | NIST DTSA-II | Best-supported choice for rigorous SEM-EDS bulk quantification because it combines standards-based k-ratios, MLLS peak fitting, residual-spectrum inspection, and validated XPP matrix correction. Newbury & Ritchie report strong RDEV performance across known materials, making DTSA-II the most evidence-backed option for difficult overlap cases (newbury2019electronexcitedxraymicroanalysis pages 3-4, newbury2024testingtheaccuracy pages 18-22, newbury2019electronexcitedxraymicroanalysis pages 1-2, newbury2019electronexcitedxraymicroanalysis pages 15-16, goldstein2018quantitativeanalysisthe pages 1-4). |
| Scripted k-ratio to composition conversion with multiple phi-rho-z models | CalcZAF | CalcZAF’s main advantage is standalone k-ratio-to-composition conversion with multiple correction-model choices, letting the analyst compare PAP/XPP/PRZ-CITZAF-style outcomes or assess model sensitivity on externally measured k-ratios or already-derived maps. This is where it is more flexible than DTSA-II’s built-in single-default XPP workflow (donovan2014electronprobemicroanalysis pages 15-20, korolyuk2009accuracyinthe pages 1-2, rickerby1995progressinthe pages 1-4). |
| End-to-end automated Python analysis pipeline | eXSpy/HyperSpy | Best for automation because it lives directly in the Python ecosystem and integrates naturally with numpy, scipy, scikit-image, scikit-learn, notebooks, and workflow orchestration. DTSA-II scripting is useful but less ergonomic because it is centered on Java/Jython rather than mainstream scientific Python (goldstein2017compositionalmapping pages 10-13, moreira2022quantitativemeasurementof pages 1-7, moreira2023agsurfacesegregation pages 5-10). |
| Validation/accuracy benchmarking against known standards | NIST DTSA-II | Strongest published validation base among the three. DTSA-II has explicit standards-based RDEV studies on large sets of known materials, including >98% of measurements within ±5% RDEV at 5 keV and similarly strong conventional-energy performance; comparable published bulk-SEM validation is not evident for HyperSpy/eXSpy, while CalcZAF is stronger as a correction-comparison engine than an end-to-end validated SEM-EDS package (newbury2024testingtheaccuracy pages 18-22, newbury2024testingtheaccuracy pages 1-3, newbury2019electronexcitedxraymicroanalysis pages 10-13, newbury2019electronexcitedxraymicroanalysis pages 26-28). |
| Combined workflow using all three together | eXSpy/HyperSpy + NIST DTSA-II + CalcZAF | A strong combined workflow is: use HyperSpy/eXSpy for SI ingestion, denoising, masking, and pixel/summed-spectrum handling; use DTSA-II for standards-based peak fitting and k-ratio extraction/validated SEM-EDS quantification; then use CalcZAF when you want batch post-processing of those k-ratios or to compare multiple phi-rho-z corrections on the same data. This combination exploits each tool’s comparative advantage (goldstein2017compositionalmapping pages 10-13, moreira2022quantitativemeasurementof pages 1-7, moreira2023agsurfacesegregation pages 5-10, donovan2014electronprobemicroanalysis pages 15-20, rickerby1995progressinthe pages 1-4, goldstein2018quantitativeanalysisthe pages 1-4). |


*Table: This table maps common SEM-EDS quantitative-analysis scenarios to the most appropriate free/open tool. It is useful for deciding when to favor datacube-native Python analysis, rigorously validated bulk quantification, or standalone multi-model matrix correction.*

## 5. Recommended Combined Workflow

For the most robust SEM-EDS quantitative analysis pipeline, a combined workflow leveraging all three tools is advisable: use **HyperSpy/eXSpy** for SI datacube ingestion, denoising (PCA/NMF), pixel masking, and region-of-interest extraction (moreira2022quantitativemeasurementof pages 1-7, moreira2023agsurfacesegregation pages 5-10); use **NIST DTSA-II** for standards-based k-ratio extraction with MLLS peak fitting and XPP-corrected quantification, taking advantage of its published accuracy benchmarks (newbury2019electronexcitedxraymicroanalysis pages 3-4, newbury2024testingtheaccuracy pages 18-22, newbury2019electronexcitedxraymicroanalysis pages 1-2); and use **CalcZAF** when you need to convert those k-ratios through multiple φ(ρz) correction models for uncertainty assessment or when comparing against independently measured EPMA k-ratios (donovan2014electronprobemicroanalysis pages 20-23, korolyuk2009accuracyinthe pages 1-2, rickerby1995progressinthe pages 1-4). This combined approach is especially valuable for challenging analyses such as minor Mg in an AlSi10Mg alloy, where the Mg Kα / Al Kα overlap demands careful peak fitting (DTSA-II), the absorption correction sensitivity should be checked across models (CalcZAF), and per-pixel wt% maps need efficient datacube processing (HyperSpy/eXSpy).

References

1. (moreira2022quantitativemeasurementof pages 1-7): Murilo Henrique Martinez Moreira. Quantitative measurement of chemical composition in small alloy nanoparticles by stem-eds and machine learning. ArXiv, 2022. URL: https://doi.org/10.47749/t/unicamp.2022.1259148, doi:10.47749/t/unicamp.2022.1259148. This article has 0 citations.

2. (moreira2023agsurfacesegregation pages 5-10): Murilo Moreira, Matthias Hillenkamp, Varlei Rodrigues, and Daniel Ugarte. Ag surface segregation in sub-10-nm bimetallic auag nanoparticles quantified by stem-eds and machine learning: implications for fine-tuning physicochemical properties for plasmonics and catalysis applications. ACS Applied Nano Materials, 7:1369-1378, Dec 2023. URL: https://doi.org/10.1021/acsanm.3c05495, doi:10.1021/acsanm.3c05495. This article has 17 citations and is from a peer-reviewed journal.

3. (newbury2019electronexcitedxraymicroanalysis pages 1-2): Dale E. Newbury and Nicholas W.M. Ritchie. Electron-excited x-ray microanalysis by energy dispersive spectrometry at 50: analytical accuracy, precision, trace sensitivity, and quantitative compositional mapping. Microscopy and Microanalysis, 25:1075-1105, Oct 2019. URL: https://doi.org/10.1017/s143192761901482x, doi:10.1017/s143192761901482x. This article has 69 citations and is from a peer-reviewed journal.

4. (goldstein2018quantitativeanalysisthe pages 1-4): Joseph I. Goldstein, Dale E. Newbury, Joseph R. Michael, Nicholas W. M. Ritchie, John Henry J. Scott, and David C. Joy. Quantitative analysis: the sem/eds elemental microanalysis k-ratio procedure for bulk specimens, step-by-step. ArXiv, pages 309-339, Nov 2018. URL: https://doi.org/10.1007/978-1-4939-6676-9\_20, doi:10.1007/978-1-4939-6676-9\_20. This article has 9 citations.

5. (donovan2014electronprobemicroanalysis pages 20-23): J. Donovan, J. Goldstein, D. Newbury, P. Echlin, D. Joy, C. Fiori, and E. Lifshin. Electron probe microanalysis ( epma ). The IUPAC Compendium of Chemical Terminology, Feb 2014. URL: https://doi.org/10.1351/goldbook.e02006, doi:10.1351/goldbook.e02006. This article has 1 citations.

6. (donovan2014electronprobemicroanalysis pages 15-20): J. Donovan, J. Goldstein, D. Newbury, P. Echlin, D. Joy, C. Fiori, and E. Lifshin. Electron probe microanalysis ( epma ). The IUPAC Compendium of Chemical Terminology, Feb 2014. URL: https://doi.org/10.1351/goldbook.e02006, doi:10.1351/goldbook.e02006. This article has 1 citations.

7. (newbury2019electronexcitedxraymicroanalysis pages 3-4): Dale E. Newbury and Nicholas W.M. Ritchie. Electron-excited x-ray microanalysis by energy dispersive spectrometry at 50: analytical accuracy, precision, trace sensitivity, and quantitative compositional mapping. Microscopy and Microanalysis, 25:1075-1105, Oct 2019. URL: https://doi.org/10.1017/s143192761901482x, doi:10.1017/s143192761901482x. This article has 69 citations and is from a peer-reviewed journal.

8. (goldstein2017compositionalmapping pages 10-13): Joseph I. Goldstein, Dale E. Newbury, Joseph R. Michael, Nicholas W. M. Ritchie, John Henry J. Scott, and David C. Joy. Compositional Mapping, pages 413-439. Springer New York, Nov 2017. URL: https://doi.org/10.1007/978-1-4939-6676-9\_24, doi:10.1007/978-1-4939-6676-9\_24. This article has 2 citations.

9. (korolyuk2009accuracyinthe pages 1-2): V. N. Korolyuk, L. V. Usova, and E. N. Nigmatulina. Accuracy in the determination of the compositions of main rockforming silicates and oxides on a jxa-8100 microanalyzer. Journal of Analytical Chemistry, 64:1042-1046, Oct 2009. URL: https://doi.org/10.1134/s1061934809100128, doi:10.1134/s1061934809100128. This article has 24 citations.

10. (rickerby1995progressinthe pages 1-4): David G. Rickerby. Progress in the characterization of layered structures by x-ray microanalysis. Microscopy Microanalysis Microstructures, 6:621-631, Oct 1995. URL: https://doi.org/10.1051/mmm:1995152, doi:10.1051/mmm:1995152. This article has 5 citations.

11. (newbury2024testingtheaccuracy pages 16-18): Dale E. Newbury and Nicholas W. M. Ritchie. Testing the accuracy of low-beam-energy electron-excited x-ray microanalysis with energy-dispersive spectrometry. Journal of Materials Science, 59:19088-19111, Oct 2024. URL: https://doi.org/10.1007/s10853-024-10285-4, doi:10.1007/s10853-024-10285-4. This article has 15 citations and is from a peer-reviewed journal.

12. (newbury2019electronexcitedxraymicroanalysis pages 20-22): Dale E. Newbury and Nicholas W.M. Ritchie. Electron-excited x-ray microanalysis by energy dispersive spectrometry at 50: analytical accuracy, precision, trace sensitivity, and quantitative compositional mapping. Microscopy and Microanalysis, 25:1075-1105, Oct 2019. URL: https://doi.org/10.1017/s143192761901482x, doi:10.1017/s143192761901482x. This article has 69 citations and is from a peer-reviewed journal.

13. (newbury2019electronexcitedxraymicroanalysis pages 22-26): Dale E. Newbury and Nicholas W.M. Ritchie. Electron-excited x-ray microanalysis by energy dispersive spectrometry at 50: analytical accuracy, precision, trace sensitivity, and quantitative compositional mapping. Microscopy and Microanalysis, 25:1075-1105, Oct 2019. URL: https://doi.org/10.1017/s143192761901482x, doi:10.1017/s143192761901482x. This article has 69 citations and is from a peer-reviewed journal.

14. (newbury2024testingtheaccuracy pages 18-22): Dale E. Newbury and Nicholas W. M. Ritchie. Testing the accuracy of low-beam-energy electron-excited x-ray microanalysis with energy-dispersive spectrometry. Journal of Materials Science, 59:19088-19111, Oct 2024. URL: https://doi.org/10.1007/s10853-024-10285-4, doi:10.1007/s10853-024-10285-4. This article has 15 citations and is from a peer-reviewed journal.

15. (newbury2024testingtheaccuracy pages 1-3): Dale E. Newbury and Nicholas W. M. Ritchie. Testing the accuracy of low-beam-energy electron-excited x-ray microanalysis with energy-dispersive spectrometry. Journal of Materials Science, 59:19088-19111, Oct 2024. URL: https://doi.org/10.1007/s10853-024-10285-4, doi:10.1007/s10853-024-10285-4. This article has 15 citations and is from a peer-reviewed journal.

16. (newbury2019electronexcitedxraymicroanalysis pages 10-13): Dale E. Newbury and Nicholas W.M. Ritchie. Electron-excited x-ray microanalysis by energy dispersive spectrometry at 50: analytical accuracy, precision, trace sensitivity, and quantitative compositional mapping. Microscopy and Microanalysis, 25:1075-1105, Oct 2019. URL: https://doi.org/10.1017/s143192761901482x, doi:10.1017/s143192761901482x. This article has 69 citations and is from a peer-reviewed journal.

17. (goldstein2017compositionalmapping pages 13-17): Joseph I. Goldstein, Dale E. Newbury, Joseph R. Michael, Nicholas W. M. Ritchie, John Henry J. Scott, and David C. Joy. Compositional Mapping, pages 413-439. Springer New York, Nov 2017. URL: https://doi.org/10.1007/978-1-4939-6676-9\_24, doi:10.1007/978-1-4939-6676-9\_24. This article has 2 citations.

18. (newbury2019electronexcitedxraymicroanalysis pages 26-28): Dale E. Newbury and Nicholas W.M. Ritchie. Electron-excited x-ray microanalysis by energy dispersive spectrometry at 50: analytical accuracy, precision, trace sensitivity, and quantitative compositional mapping. Microscopy and Microanalysis, 25:1075-1105, Oct 2019. URL: https://doi.org/10.1017/s143192761901482x, doi:10.1017/s143192761901482x. This article has 69 citations and is from a peer-reviewed journal.

19. (newbury2019electronexcitedxraymicroanalysis pages 15-16): Dale E. Newbury and Nicholas W.M. Ritchie. Electron-excited x-ray microanalysis by energy dispersive spectrometry at 50: analytical accuracy, precision, trace sensitivity, and quantitative compositional mapping. Microscopy and Microanalysis, 25:1075-1105, Oct 2019. URL: https://doi.org/10.1017/s143192761901482x, doi:10.1017/s143192761901482x. This article has 69 citations and is from a peer-reviewed journal.
