Repository: vertical-cloud-lab/caliber

Understanding a novel metal alloy's properties depends on accurate characterization, but leading analytical methods (SEM, EDS, EBSD, XRF) only return representative results when their acquisition parameters are set correctly. For example, standardless SEM-EDS can over-report trace Mg in AlSi10Mg several-fold, and EBSD indexing yield on laser powder bed fusion-derived Al-Si can vary from 40% to 80% once beam current and the phase model were corrected. Finding the right parameters takes trial-and-error.

File: outputs/eds-standards-material-vetting/task_response_verbose.json (part 27 of 49)
{
        "content": "Most relevant evidence (with ids):\n\n## pqac-00000034\n\nFrom text 'meneses2025inhibitionofreaction pages 4-6'.\n\nGabriela Camacho Meneses, Juliane Weber, Rapha\u00ebl P. Hermann, Anna Wanhala, Joanne E. Stubbs, Peter J. Eng, Ke Yuan, Albina Y. Borisevich, Matthew G. Boebinger, Tingting Liu, Andrew G. Stack, and Jacquelyn N. Bracco. Inhibition of reaction layer formation on mgo(100) by doping with trace amounts of iron. The Journal of Physical Chemistry C, 129(7):3457-3468, Feb 2025. URL: https://doi.org/10.1021/acs.jpcc.4c06311, doi:10.1021/acs.jpcc.4c06311. This article has 5 citations.\n\nThe excerpt describes MgO reaction mechanisms and layer formation kinetics. MgO forms hydrated layers such as Mg(OH)2 as the initial step in carbonation. On pure MgO exposed to humid conditions (>95% relative humidity in N2), a reaction layer becomes visible via TEM. On iron-doped (Mg,Fe)O surfaces, a secondary phase forms within 3 minutes of exposure with initially small feature sizes (mean 8.62 nm after 28 minutes) that grow to approximately 646 nm after 152 minutes. However, iron-doped MgO shows inhibited layer formation compared to pure MgO\u2014no noticeable reaction layer was observed on (Mg,Fe)O under the same conditions. The study notes that previous research showed rapid layer formation on pure MgO, and they used an MgO-saturated solution with pH 12.46 to deliberately slow the reaction rate for observation purposes.\n\n\n---\n\n## pqac-00000035\n\nFrom text 'meneses2025inhibitionofreaction pages 6-7'.\n\nGabriela Camacho Meneses, Juliane Weber, Rapha\u00ebl P. Hermann, Anna Wanhala, Joanne E. Stubbs, Peter J. Eng, Ke Yuan, Albina Y. Borisevich, Matthew G. Boebinger, Tingting Liu, Andrew G. Stack, and Jacquelyn N. Bracco. Inhibition of reaction layer formation on mgo(100) by doping with trace amounts of iron. The Journal of Physical Chemistry C, 129(7):3457-3468, Feb 2025. URL: https://doi.org/10.1021/acs.jpcc.4c06311, doi:10.1021/acs.jpcc.4c06311. This article has 5 citations.\n\nThe excerpt describes MgO reactivity in humid air environments. For pure MgO, a reaction layer of approximately 4 nm forms rapidly within 5 minutes and does not significantly increase from 5 to 15 minutes, suggesting early passivation. For iron-doped (Mg,Fe)O samples, reaction layer thickness increases more gradually from ~2.5 to ~3 nm over the same 5-15 minute period. Reaction layer thickness increases with both relative humidity and reaction time; at 8 days, samples exposed to 75% RH show thicker layers than those at 33% RH. The reaction layer composition includes multiple phases such as hydromagnesite, magnesite, and MgO of different orientations. While brucite (Mg(OH)2) is mentioned as a possible phase, the excerpt does not specifically address its formation rate or dominance.\n\n\n---\n\n## pqac-00000036\n\nFrom text 'meneses2025inhibitionofreaction pages 7-9'.\n\nGabriela Camacho Meneses, Juliane Weber, Rapha\u00ebl P. Hermann, Anna Wanhala, Joanne E. Stubbs, Peter J. Eng, Ke Yuan, Albina Y. Borisevich, Matthew G. Boebinger, Tingting Liu, Andrew G. Stack, and Jacquelyn N. Bracco. Inhibition of reaction layer formation on mgo(100) by doping with trace amounts of iron. The Journal of Physical Chemistry C, 129(7):3457-3468, Feb 2025. URL: https://doi.org/10.1021/acs.jpcc.4c06311, doi:10.1021/acs.jpcc.4c06311. This article has 5 citations.\n\nThe excerpt describes reaction layer formation on MgO surfaces exposed to humid conditions. At 33% RH, the reaction layer thickness on MgO is approximately 1.5 nm, while at 75% RH it increases to approximately 4.7 nm, demonstrating that higher humidity promotes thicker layer formation. The reaction layers consist of two distinct regions: a denser layer adjacent to the MgO substrate and a less dense outer layer. The study compares pure MgO with iron-doped (Mg,Fe)O samples reacted for 8 days in air at varying humidity levels. The reaction layers formed at higher humidity (75% RH) are generally thicker than those at lower humidity (33% RH), indicating humidity's significant impact on reactivity. However, the excerpt does not explicitly identify the reaction layer composition as brucite Mg(OH)\u2082 or provide quantitative formation rates over time.\n\n\n---\n\n## pqac-00000037\n\nFrom text 'brown1999metaloxidesurfaces pages 79-81'.\n\nGordon E. Brown, V. Henrich, William H. Casey, David L. Clark, C. Eggleston, A. Felmy, D. Wayne Goodman, M. Gr\u00e4tzel, Gary Maciel, Maureen I. McCarthy, K. Nealson, D. Sverjensky, M. F. Toney, and J. Zachara. Metal oxide surfaces and their interactions with aqueous solutions and microbial organisms. Chemical reviews, 99 1:77-174, 1999. URL: https://doi.org/10.1021/cr980011z, doi:10.1021/cr980011z. This article has 1416 citations and is from a highest quality peer-reviewed journal.\n\nThe excerpt indicates that MgO reacts with water at ambient temperatures through hydroxylation, ultimately converting to the hydroxylated mineral brucite, Mg(OH)2. The hydroxylation can occur via reactions with hydronium ions or hydroxide-water ions in aqueous environments. The text notes that molecular adsorption of water is energetically favored on clean, defect-free MgO (100) surfaces, while chemidissociation (leading to hydroxyl group formation) becomes dominant at defect sites such as step edges and corners. Surface hydroxylation preferentially occurs at anion sites (proton adsorption to oxygen) rather than cation sites. However, the excerpt does not provide quantitative information about the rate of brucite layer formation or the specific layer thickness after air exposure. The text emphasizes that the extent of hydroxylation depends on water concentration and pressure conditions, with higher water pressures promoting greater hydroxylation.\n\n\n---\n\n## pqac-00000038\n\nFrom text 'meneses2025inhibitionofreaction pages 1-2'.\n\nGabriela Camacho Meneses, Juliane Weber, Rapha\u00ebl P. Hermann, Anna Wanhala, Joanne E. Stubbs, Peter J. Eng, Ke Yuan, Albina Y. Borisevich, Matthew G. Boebinger, Tingting Liu, Andrew G. Stack, and Jacquelyn N. Bracco. Inhibition of reaction layer formation on mgo(100) by doping with trace amounts of iron. The Journal of Physical Chemistry C, 129(7):3457-3468, Feb 2025. URL: https://doi.org/10.1021/acs.jpcc.4c06311, doi:10.1021/acs.jpcc.4c06311. This article has 5 citations.\n\nThe excerpt describes that MgO reacts with water through dissociation and adsorption on the MgO(100) surface. Upon hydroxylation, the surface may restructure into (111) nanofacets similar to brucite (001) surfaces, indicating brucite Mg(OH)2 layer formation. The study examined MgO reactivity under ambient conditions at various relative humidities (10%, 33%, 75%, and >95%). However, the excerpt does not provide specific quantitative data about the rate of brucite layer formation or the thickness of the hydroxylation layer after exposure to air. The research focuses on how iron dopants impede the hydroxylation process, but detailed kinetic measurements or layer thickness values are not included in these opening pages.\n\n\nArtifact IDs that may be injected into the answer: []\n\nContext IDs that may be cited: [pqac-00000000, pqac-00000001, pqac-00000002, pqac-00000003, pqac-00000004, pqac-00000005, pqac-00000006, pqac-00000007, pqac-00000008, pqac-00000009, pqac-00000010, pqac-00000011, pqac-00000012, pqac-00000013, pqac-00000014, pqac-00000015, pqac-00000016, pqac-00000017, pqac-00000018, pqac-00000019, pqac-00000020, pqac-00000021, pqac-00000022, pqac-00000023, pqac-00000024, pqac-00000025, pqac-00000026, pqac-00000027, pqac-00000028, pqac-00000029, pqac-00000030, pqac-00000031, pqac-00000032, pqac-00000033, pqac-00000034, pqac-00000035, pqac-00000036, pqac-00000037, pqac-00000038]\n\nStatus: Paper Count=67 | Relevant Papers=11 | Clinical Trial Count=0 | Relevant Clinical Trials=0 | Current Evidence=39 | Current Cost=$0.3303 | Disease-Target Evidence=0",
        "name": "gather_evidence",
        "tool_call_id": "toolu_016rjaXt5d9dR9Y77m53pXwx",
        "info": {
         "start_ts": 2966.833170407,
         "end_ts": 2977.008959826
        }
       },
       {
        "role": "tool",
        "content": "## 1. meneses2025inhibitionofreaction pages 1-2 (Context ID: pqac-00000039)\n\n                                                                                                           This article is licensed under CC-BY 4.0\n\npubs.acs.org/JPCC                                                                                                                                       Article\n\nInhibition of Reaction Layer Formation on MgO(100) by Doping with\nTrace Amounts of Iron\n\nGabriela Camacho Meneses, Juliane Weber, Rapha\u00ebl P. Hermann, Anna Wanhala, Joanne E. Stubbs,\nPeter J. Eng, Ke Yuan, Albina Y. Borisevich, Matthew G. Boebinger, Tingting Liu, Andrew G. Stack,\nand Jacquelyn N. Bracco*\n\n\n       Cite This: J. Phys. Chem. C 2025, 129, 3457\u22123468                   Read Online\n\n\n\n                                                                                                                                                                      s\u0131  Supporting InformationACCESS                Metrics & More                       Article Recommendations    *\n\nABSTRACT: Despite extensive research on MgO\u2019s reactivity in the presence\nof CO2 under various conditions, little is known about whether impurities\nincorporated into the solid, such as iron, enhance or impede hydroxylation\nand carbonation reactions. The purity of the MgO required for the successful\nimplementation of MgO looping as a direct air capture technology affects the\ndeployment costs. With this motivation, we tested how incorporated iron\nimpacts MgO (100) reactivity and passivation layer formation under ambient\nconditions by using atomic force microscopy, electron microscopy, and\nsynchrotron-based X-ray scattering. Based on electron microprobe analysis,\nour MgO samples were 0.5 wt % iron, and Mo\u0308ssbauer spectroscopy results\nindicated that 70% of the iron is present as Fe(II). We find that even these low\nlevels of iron dopants impeded both the hydroxylation at various relative humidities (10%, 33%, 75%, and >95%) and carbonation in\nCO2 (33%, 75%, and >95%) on the (100) surface. Crystalline reaction products were formed. Reaction layers on the sample were\neasily removed by exposing the sample to deionized water for 2 min. Overall, our findings demonstrate that the presence of iron\ndopants slows the reaction rate of MgO, indicating that MgO without incorporated iron  is preferable for mineral looping\napplications.\n\n\n                                                                limestone for CaO production), as well as MgO produced\u25a0INTRODUCTION                                               industrially  from  brines  (such  as  calcium,  a commonNegative emissions strategies will be necessary to remove CO2                                                       component of seawater).15,16from the atmosphere and constrain global temperature rise to\n                                                        Use of natural materials as feedstocks for MgO requires the1.5\u22122 \u00b0C. One potential technology class is direct air capture\n                                                                       calcining of magnesite or dolomite to create the initial MgO\n(DAC) technology, in which a solid or liquid is used to absorb\n                                                            used for the looping process. The magnesite or dolomite that is\nor remove CO2 directly from the atmosphere for storage or                                                               being calcined can be either mined or precipitated from brines.utilization.1 A promising DAC technique is the mineralization\n                                               To extract 1 Gt CO2/yr from the atmosphere would requireof alkaline metal oxide minerals, such as MgO or CaO, using a\n                                                           around 1.9 Gt magnesite to produce the needed MgO basedmineral looping process.2 In  this process, the metal oxide\n                                                     on mining, which is approximately 25% of the projected global\nreacts with CO2 in the atmosphere over a specified time to                                                            magnesite  reserves.17  For  source  material  that  will  be\nform carbonate  minerals, which  are  often hydrated metal\n                                                               economically advantageous, both magnesite and dolomite arecarbonates.2\u22125 The reacted alkaline earth oxide is then calcined\n                                                                               likely to have impurities present, particularly divalent cations\nto separate CO2  for capture, which may subsequently be                                                             such as Fe2+ that can substitute for Mg in the MgCO3 orsequestered  or  utilized  to  produce  bioplastics,6  cleaner                                                  CaMg(CO3)2 crystal structure.18 Magnesite deposits have aconcrete,7 and green fuels.8\u221210 This approach can potentially\n                                                           wide range of iron contents depending on the type of deposit.\nbe scaled economically to gigaton levels (2\u22123 Gt/year) to help\n                                                                Sparry (or macrocrystalline) deposits can commonly have ironmeet U.S.  climate  targets.2 MgO has a lower  calcination                                                                 oxide content from 1 to 8%, while cryptocrystalline deposits\ntemperature as compared with CaO, which may make it more\nfavorable for DAC due to the lower energy requirements.2\nNumerous recent studies have analyzed the hydroxylation of      Received:  September 18, 2024\nMgO,3,4,11\u221214 though the majority of these used pure MgO      Revised:   December 29, 2024\nwith  limited  impurities  present. However,  impurities  are      Accepted:  December 30, 2024\nexpected to be present  in  alkaline earth oxides produced      Published: February 12, 2025\nfrom natural sources (such as iron, a common impurity in\nfeedstock magnesite and dolomite for MgO production and\n\n                                \u00a9 2025 The Authors. Published by\n                                                  American Chemical Society                                                                    https://doi.org/10.1021/acs.jpcc.4c06311\n                                                             3457                                                                                    J. Phys. Chem. C 2025, 129, 3457\u22123468The Journal of Physical Chemistry C                                 pubs.acs.org/JPCC                                          Article\n\ntypically have iron oxide content below 1%.19 For example,       alternating magnesium and oxygen atoms, but  the (111)\ndeposits in Central Brazil20 and British Columbia, Canada,21     would be expected to be composed of either magnesium or\nhave ranges of iron oxide content of approximately 0.5\u22121.5%.     oxygen atoms, which makes it prone to reconstruction due to\nMgO looping with impurities such as iron could either enhance        its polar nature and low stability.35 While the (100) is nonpolar\nor impede various parts of the hydroxylation, carbonation, and     and more stable in air, water can still dissociate and adsorb on\nfilm growth process, but the specifics and mechanisms remain      the MgO(100) surface, even at low defect densities.36 Upon\nunknown under the conditions relevant to DAC. This  is a      hydroxylation, the (100) may then restructure into (111)\nconcern  since, when  adopting  this  approach,  additional      nanofacets  that  are  similar  to  brucite (001)  surfaces.37\nexpenses and logistics must be assessed to establish whether     However, while impurities can affect brucite reactivity,  it  is\npure MgO is required for the success of this DAC technology.      not clear that brucite is always formed as an intermediate in the\n  Previous research on the impact of iron impurities on MgO      carbonation reaction of MgO as compared with hydroxylation.\nproperties  primarily  focused on  the  impact  of  iron on      Therefore, the role of incorporated iron in the initial stages of\nmechanical  properties  and  behavior  but  not on  its    MgO hydroxylation and carbonation needs to be understood\nreactivity.22\u221224  For  example,  implantation  of  iron  into      to assess the potential of mineral looping in a more realistic\nnonmagnetic MgO could induce magnetism.25 Iron implanta-      scenario.\ntion using an ion beam accelerator led to a weakening of the      An understanding of how impurities such as iron  affect\ncoordination of the magnesium in the MgO and the presence      hydroxylation, carbonation, and film growth on MgO surfaces\nof iron with an average oxidation state of 2.3, potentially due to        is critical for a successful DAC strategy using mineral looping.\nthe presence  of both  Fe(II) and  Fe(III).25  Iron can be    To resolve the impact of iron impurities on MgO, we report X-\nintroduced into MgO as either a substitution for ma\n\n## 2. meneses2025inhibitionofreaction pages 2-3 (Context ID: pqac-00000040)\n\n22\u221224  For  example,  implantation  of  iron  into      to assess the potential of mineral looping in a more realistic\nnonmagnetic MgO could induce magnetism.25 Iron implanta-      scenario.\ntion using an ion beam accelerator led to a weakening of the      An understanding of how impurities such as iron  affect\ncoordination of the magnesium in the MgO and the presence      hydroxylation, carbonation, and film growth on MgO surfaces\nof iron with an average oxidation state of 2.3, potentially due to        is critical for a successful DAC strategy using mineral looping.\nthe presence  of both  Fe(II) and  Fe(III).25  Iron can be    To resolve the impact of iron impurities on MgO, we report X-\nintroduced into MgO as either a substitution for magnesium as      ray  scattering and microscopy measurements  designed  to\nFe2+ or Fe3+, precipitation as a separate iron-bearing phase, or       investigate how iron impurities  affect hydroxylation, carbo-\nas metallic iron, but MgO hardening is most extensive when      nation, and film growth on the MgO(100) surface.\nthe iron  is present as phase-segregated precipitates (MgO.-\nFe2O3).23 The oxidation state of iron also impacts physicalproperties; for example, Fe3+ causes more hardening of MgO   \u25a0METHODSMaterials. At Oak Ridge National Laboratory, high-purity,\nthan Fe2+ due to more similarities in size as compared with      microbubble-free (Mg,Fe)O single crystals with a size of 2\u22123\nMg2+.22 Iron oxides in solid solution in MgO also seem to slow    cm were previously synthesized utilizing the carbon arc-fusion\nthe early stages of hydroxylation reactions due to the impacts      method.38 Due  to  passivation  of  the MgO samples  after\nof Fe2+ and Fe3+ on the MgO  lattice, though the general       synthesis,4 all samples were cleaved to expose a fresh surface\nhydroxylation mechanism appears unchanged.26 In a recent      prior  to  X-ray  scattering and  microscopy  measurements.\nstudy using metadynamics, iron inhibited MgO carbonation,     (Mg,Fe)O  samples  were  characterized  to  quantify  iron\nlikely by leaching from the surface and neutralizing some of the      concentration using the Cameca SX100 microprobe at the\nbasicity  of  the  near-surface  layer.27  While  these  studies      University of Tennessee using a 15 kV/10 nA beam with a 5\ndemonstrate that substitution of magnesium for iron and the    \u03bcm  spot. Standards  utilized were MgO  for Mg, hematite\nformation of separate iron phases can affect the physical and     (Fe2O3) for Fe, and diopside (CaMgSi2O6) for Ca. Peak count\nelectromagnetic properties of MgO, less is understood about      times were 20 s for Mg and 60 s for Ca and Fe. The estimated\nhow iron impurities affect MgO reactivity.                         three-sigma detection limit was 350 ppm for Mg, 160 ppm for\n  Iron is known to decrease the reactivity of mineral phases      Ca, and 210 ppm for Fe. Backgrounds were measured on both\nand lead to the formation of passivation  layers in  silicate       sides of the peak for half peak time on every analysis point.\nmineral systems, such as chrysotile mining residues during       (Mg,Fe)O single crystal samples showed pieces that were\ncarbonation28 and olivine during carbonation in the presence      yellow and red in color (Figure S1). Mo\u0308ssbauer spectra on\nof wet CO2.29,30 In addition, two recent studies found that     (Mg,Fe)O were obtained from ground pieces of \u201cyellow\u201d and\nimpurities  affect the  reactivity  of MgO and Mg(OH)2      \u201cred\u201d MgO to identify differences in iron oxidation. For low\n(brucite).31,32 For example, the presence of CaO in MgO      iron concentrations, the ideal thickness for this material  is\nshifts the pH of water in contact with MgO from \u223c10.5 to     \u223c350\u2212400 mg/cm2, and we  initially weighed and ground\n12.8, which in turn causes changes in the resulting brucite      pieces close to that mass. For the \u201cred\u201d sample, this turned out\nmorphology.32 A recent study shows that Fe(II) present in      to give too much signal (25% absorption), and we removed\nbrucite  decreases carbonation  efficiency  in both  oxic and       half of the mass. Spectra were acquired at ambient conditions\nanoxic conditions, and the effect increases with increasing iron      using a Wissel GmbH constant acceleration drive in the \u00b14\nincorporation in the brucite.31 The  effect  is  less severe in    mm/s  velocity  range and  a  Kr-gas  proportional  counter.\nanoxic conditions since Fe(II) can incorporate into  stable      Spectra were acquired under the exact same conditions and\ncarbonates, such as siderite. Oxidation of Fe(II) can also create      geometries to allow for quantitative comparison of the spectral\nan acid that could dissolve Mg-carbonate phases. Finally, iron       area. Alpha-iron foil was used for calibration and serves as an\nimpurities not only incorporate into MgO but can also be      isomer shift reference; note that literature values of isomer\npresent  in  surrounding  waters  during  the  hydroxylation       shifts have been corrected for the different reference materials\nreaction. In another recent study, we found the presence of      here. Since Mo\u0308ssbauer spectroscopy showed differences in the\nFe(II) during the hydroxylation of MgO nanocubes (predom-      oxidation state of \u201cyellow\u201d and \u201cred\u201d (Mg,Fe)O, we conducted\ninantly (100) surfaces) leads to the formation of nanoscale Fe-        all our experiments using the \u201cyellow\u201d (Mg,Fe)O only.\noxides, which increase its carbonation.33                            In Situ Atomic Force Microscopy. An Asylum Research\n  MgO(100)  surfaces have low  surface  polarity, which  is    MFP-3D instrument in droplet setup was used for the in situ\nthought to make them more stable in air than the (111) or    AFM experiments. (Mg,Fe)O crystals were cleaved using a\n(110).34 The (100) also has perfect cleavage, which makes it      razor blade just before the experiment, exposing a fresh mineral\nwell-suited  for  experiments. MgO(100)  is composed  of       surface. PNP-TR-50 AFM tips were used with a resonance\n\n                                                             3458                                                        https://doi.org/10.1021/acs.jpcc.4c06311\n                                                                                                                                                                                                                                           J. Phys. Chem. C 2025, 129, 3457\u22123468The Journal of Physical Chemistry C                                 pubs.acs.org/JPCC                                          Article\n\nfrequency of 17 kHz and a force constant of 0.08 N/m, and      the horizontal plane of scattering, and the longer dimension of\nimaging was done in contact mode. The applied solution was a      the beam  cross-section was directed perpendicular to  this\nsaturated MgO solution with an adjusted pH of 12.46. The      plane. At a given energy (10 keV; \u03bb = 1.24 \u00c5), the XRR\nMgO saturated solution was prepared by letting powdered,       intensity was measured as a function of momentum transfer, Q\nhigh-purity MgO react with deionized water for several weeks.    = 4\u03c0 sin(\u03b1i)/\u03bb, where \u03bb is the X-ray wavelength and \u03b1i is the\nThe pH was  adjusted  using NaOH.  Prior  to  the AFM      incidence angle with respect to the surface. The XRR for the\nexperiment, the solution was filtered using a 0.20 \u03bcm filter. No      samples was measured to a maximum 2\u03b8 of 12.8\u00b0; though\neffort was made to exclude or remove dissolved gases from air     depending on the sample quality, some samples were only\nfrom the solutions.                                          measured up to a maximum 2\u03b8 of 4.8\u00b0 or 6.8\u00b0.\n  Sample Preparation for Transmission Electron Mi-         All samples were mounted on the diffractometer within 1 or\ncroscopy and X-Ray Scattering Experiments. Samples for     2 h  after  cleaving and  stored under  dry  nitrogen  until\nour experiments were reacted either at the X-ray scattering      mounting. The  in  situ samples were reacted  in a humid\nbeamline while mounted on the diffractometer (referred to     environment (>95% RH) at the beamline by bubbling either\nhere as in situ) or in a desiccator for a set period of time and     N2 or CO2 through water in a line, referred to here as humid\nthen characterized at the beamline (referred to here as ex situ).     N2 or humid CO2, respectively. The reaction times in humid\nTable S1 has specifics on the reaction conditions. The in situ     N2 were a total of 5, 10, and 15 min, while the reaction times in\nsamples were cleaved to expose the (100) surface in a pop-up     humid CO2 were a total of 5, 10, 15, 20, 30, 60, and 90 min.\nglovebag or glovebox filled with dry N2 gas before being taken      Post 90 min of reaction with CO2, the samples were reacted\nto the beamline, after which they were reacted for 5\u221290 min in      with deionized water for 2 min before rereacting with humid\neither humidi\n\n## 3. meneses2025inhibitionofreaction pages 3-4 (Context ID: pqac-00000041)\n\nfor a set period of time and     N2 or CO2 through water in a line, referred to here as humid\nthen characterized at the beamline (referred to here as ex situ).     N2 or humid CO2, respectively. The reaction times in humid\nTable S1 has specifics on the reaction conditions. The in situ     N2 were a total of 5, 10, and 15 min, while the reaction times in\nsamples were cleaved to expose the (100) surface in a pop-up     humid CO2 were a total of 5, 10, 15, 20, 30, 60, and 90 min.\nglovebag or glovebox filled with dry N2 gas before being taken      Post 90 min of reaction with CO2, the samples were reacted\nto the beamline, after which they were reacted for 5\u221290 min in      with deionized water for 2 min before rereacting with humid\neither humidified N2 or CO2. The gases were humidified by    CO2 (see Table S1 for  full measurement details). Prior to\nbubbling them through deionized water in two gas washing      measuring the sample\u2019s XRR, the sample was exposed to\nbottles in  line with each other. No attempt was made to     humid N2 or CO2 for a set amount of time, followed by 10 min\nremove oxygen from any of the gases used since the presence      of nominally dry N2 to completely dry the sample cell and gas\nof oxygen is expected for DAC conditions. A subset of these       lines. The ex situ samples were shipped in bags containing N2\nsamples was then reacted with deionized water to determine      gas (less than 25% relative humidity at ambient temperature)\nwhether the film could be removed. Relative humidity (RH)      to the APS and measured to a 2\u03b8 of 12.8\u00b0 or 8.8\u00b0 at 33% and\nfor the dry N2 was measured using a hand-held hygrometer    75% RH. To maintain a regulated environment (\u223c3% RH) at\nand found to be 11\u221212%; these conditions were labeled as      the  beamline,  the  samples were mounted on  a  6-circle\n\u201cdry.\u2033 The RH for the humidified N2 and CO2 was >95%. The      diffractometer and covered with a Kapton dome under N2\nex situ samples were reacted for 8 or 30 days in a desiccator in       flow.\neither  air or CO2 (1 bar) at 33% or 75% RH. Saturated        Before  fitting, the XRR signals from the detector images\nsolutions of NaCl and MgCl2 were utilized to regulate the     were background subtracted and integrated by using a custom\ndesiccator\u2019s humidity.                            MATLAB code. In GenX (ver. 3.6.3), models were fit to the\n  Transmission Electron Microscopy. Transmission elec-    XRR data as a function of 2\u03b8. A total of 4\u22127 fit parameters\ntron microscopy (TEM) and scanning transmission electron     were used for each XRR profile. The models consisted of an\nmicroscopy (STEM) measurements were conducted using an    MgO substrate with variable roughness and one or two thin\nFEI Titan (60\u2212300 kV) aberration-corrected scanning/trans-       film layers, of which the density, thickness, and roughness were\nmission electron microscope (S/TEM)  at 300 kV. STEM      permitted to vary. Adding more layers produced nonunique\nelectron energy loss spectroscopy (EELS) measurements were      solutions and did not significantly enhance the quality of the\ncarried out using a Gatan Quantum EEL spectrometer with a         fits. Additionally, the fit quality did not increase when one of\ndispersion level of 0.3 eV/channel for datasets measured on      the thin film layers\u2019 densities was fixed to that of Mg(OH)2.\nthe (Mg,Fe)O reacted overnight at 11% RH (sample name:     The following equation was used in the first fits to minimize \u03c72,\n(Mg,Fe)O 11p-2) and 0.5 eV/channel for datasets measured      weighted by the error bars, by using a differential evolution\non the (Mg,Fe)O reacted at 11% RH for 4 h and a total of 15      technique.\nmin  at >95% N2  (sample name: (Mg,Fe)O  11p-4h),                                                                  2\n                                                                                                                                2 bars = 1/( N   p ) \u00d7        i(( Yi   Si )/ Ei )respectively. The EELS spectrum images are 2D scans over     FOM chi\nthe area, and the respective image is the high angle annular\ndark field signal acquired concurrently to establish pixel-by-        In this case, N indicates the total number of data points, p\npixel registration of spectral response to image features.             indicates the number of free parameters in the fit, Yi denotes\n  X-Ray  Reflectivity. At  the Advanced Photon  Source      the XRR data, Si represents the model fit, and Ei represents the\n(APS),  low-angle  X-ray  reflectivity (XRR) measurements      error bars. This technique prevents trapping at local minima\nwere  conducted  at  beamline 13-ID-C  to  evaluate  the     and allows for a thorough search of the parameter space. From\nroughness,  density, and  thickness  of  reaction  layers  of      the final fits, we estimated the parameter error bars using the\n(Mg,Fe)O (100) crystals (lattice parameter = 4.21 \u00c5; unit    GenX bumps package.39\ncell area = 17.72 \u00c52). To avoid the formation of radicals, all       GIXRD. Grazing incidence X-ray diffraction (GIXRD) scans\nmeasurements for the ex situ and in situ samples were taken in     were collected using the same method as Bracco et al., 2024.11\nflowing, nominally dry N2. A Newport Kappa Six (4 samples +      Scans were collected at 10 keV from 2\u03b8 = 5\u221264\u00b0 using a fixed\n2 detectors) circle diffractometer and a Pilatus 100 K pixel      incidence angle of 0.18\u00b0, which is below the critical angle for\narray detector (Dectris, Inc.) placed 1.1 m from the center of       total external reflection (0.22\u00b0) to limit the penetration depth.\nrotation were used for the XRR measurements. Two 1 m long     At this energy, the penetration depth into MgO is 4.4 nm if\nSi mirrors in Kirkpatrick-Baez geometry were used to collimate      there  is no  film present. The center of the detector was\nthe beam, and  slits measuring 15 \u00d7 500 \u03bcm were used to     scanned in the vertical plane and fixed at 2\u00b0 in the horizontal\ndefine its size. The incident and reflected beam vectors defined       (reflecting) plane, and a region of interest was defined with a\n\n                                                             3459                                                        https://doi.org/10.1021/acs.jpcc.4c06311\n                                                                                                                                                                                                                                           J. Phys. Chem. C 2025, 129, 3457\u22123468The Journal of Physical Chemistry C                                 pubs.acs.org/JPCC                                          Article\n\n\n\n\n\nFigure 1. In situ AFM images of (Mg,Fe)O in contact with MgO-saturated solution, adjusted pH = 12.46. (a) Height mode AFM image of a freshly\ncleaved (Mg,Fe)O sample. (b) Small precipitates are visible after 3 min reaction with MgO-saturated solution. (c) After 28 min of reaction, the\nprecipitates are larger. (d) After 152 min of reaction, large precipitates are visible.\n\nsize  of 34 mm \u00d7  2.6 mm  (horizontal \u00d7  vertical). Raw      higher concentration (18.3 wt % Fe(II), 0.19 wt % Fe(III)), an\nintensities were  then summed  over  this ROI  with no      isomer shift of 1.087(5) mm/s and a quadrupole splitting of\nbackground subtraction.                                        0.630(5) was observed.41 The Fe(II) ions can substitute Mg in\n                                                          an octahedral  lattice  site and primarily yield a singlet  line,\n         AND DISCUSSION                           whereas  Fe(III), when  substituting Mg  creates an Mg2+\u25a0RESULTSStarting Material Characterization: Electron Microp-      vacancy, which causes distortion of the octahedral lattice site\nrobe Analysis. Electron Microprobe Analysis (EPMA) shows     and yields larger quadrupole splitting on the Fe(III)43 as we\nan average detected dopant level of 0.50 \u00b1 0.04 wt % Fe and       also observe here (Table S3). The isomer shift and quadrupole\n0.006 \u00b1 0.004 wt % Ca (Table S2). Maximum detected      of Fe(III) observed here are close to reported values of 0.32\nconcentrations are 0.56 \u00b1 0.04 wt % for Fe and 0.019 \u00b1 0.004      mm/s42,43 and 0.7 mm/s,42 respectively. Note that there is no\nwt % for Ca, respectively. The minimum detected concen-      sign of magnetic hyperfine splitting in the Fe(III) component,\ntration was 0.41 \u00b1 0.04 wt % for Fe and below the detection       in contrast to the 1.8 wt % sample in Bhide and Tambe,42\nlimit (0.016 wt %) for Ca. There are no contrast variations in     which suggests that the synthesis method utilized here did not\nthe BSE images (Figure S2), which indicates a homogeneous      lead to clustering of Fe(III) or formation of ferrite phases. For\ndistribution of iron within MgO.                                     Fe(II), the isomer shift is in agreement with all earlier reports,\n  Starting Material Characterization: Mo\u0308ssbauer Spec-           \n\nArtifact IDs that may be injected into the answer: []\n\nContext IDs that may be cited: [pqac-00000000, pqac-00000001, pqac-00000002, pqac-00000003, pqac-00000004, pqac-00000005, pqac-00000006, pqac-00000007, pqac-00000008, pqac-00000009, pqac-00000010, pqac-00000011, pqac-00000012, pqac-00000013, pqac-00000014, pqac-00000015, pqac-00000016, pqac-00000017, pqac-00000018, pqac-00000019, pqac-00000020, pqac-00000021, pqac-00000022, pqac-00000023, pqac-00000024, pqac-00000025, pqac-00000026, pqac-00000027, pqac-00000028, pqac-00000029, pqac-00000030, pqac-00000031, pqac-00000032, pqac-00000033, pqac-00000034, pqac-00000035, pqac-00000036, pqac-00000037, pqac-00000038, pqac-00000039, pqac-00000040, pqac-00000041]\n\nStatus: Paper Count=67 | Relevant Papers=11 | Clinical Trial Count=0 | Relevant Clinical Trials=0 | Current Evidence=42 | Current Cost=$0.3303 | Disease-Target Evidence=0",
        "name": "read_text",
        "tool_call_id": "toolu_01GrwEKMg63yRG2byL4BfhvM",
        "info": {
         "start_ts": 2967.069834229,
         "end_ts": 2981.769493738
        }
       },
       {
        "role": "assistant",
        "content": "Now I have substantial evidence. Let me update the plan and look for one key remaining item - the Donovan chapter that explicitly mentions using MgO, Al2O3, SiO2 as standards, and the carbon coating transmission table.",
        "function_call": null,
        "tool_calls": [
         {
          "id": "toolu_016gAU5ETRk92DfH8jwLfAbE",
          "type": "function",
          "function": {
           "arguments": "{\"plan_objective_id\": 1, \"updated_plan_objective_json\": \"{\\\"id\\\": 1, \\\"objective\\\": \\\"Research high-purity Al evaporation pellets as microanalysis standards\\\", \\\"rationale\\\": \\\"Need published evidence on using pure Al metal as an in-house standard for EDS quantification\\\", \\\"status\\\": \\\"completed\\\", \\\"result\\\": \\\"Found evidence from Newbury & Ritchie (2024) using pure elements as standards, Goldstein et al. (2018) on specimen preparation, Donovan et al. on MgO/Al2O3/SiO2 as standard choices. Native oxide at 5 kV is a concern; Newbury excludes materials showing significant C/O at low beam energy. Al surface preparation must be 50-100 nm rms.\\\", \\\"evaluation\\\": \\\"Sufficient evidence gathered from multiple authoritative sources.\\\"}\"}",
           "name": "update_plan"
          }
         }
        ],
        "info": null
       },
       {
        "role": "tool",
