Repository: vertical-cloud-lab/caliber

Understanding a novel metal alloy's properties depends on accurate characterization, but leading analytical methods (SEM, EDS, EBSD, XRF) only return representative results when their acquisition parameters are set correctly. For example, standardless SEM-EDS can over-report trace Mg in AlSi10Mg several-fold, and EBSD indexing yield on laser powder bed fusion-derived Al-Si can vary from 40% to 80% once beam current and the phase model were corrected. Finding the right parameters takes trial-and-error.

File: outputs/eds-standards/task_response_verbose.json (part 30 of 49)
{
spectrum from pure Al** (or an Al-Si binary alloy with no Mg) specifically to characterize and subtract the Al K\u03b1 tail contribution under the Mg K\u03b1 region. This provides an empirical characterization of the ICC tailing on your specific Octane Plus detector. The peak fitting residual spectrum after fitting Al should show whether any counts remain in the Mg K\u03b1 region (newbury2015performingelementalmicroanalysis pages 17-20, newbury2015performingelementalmicroanalysis pages 7-9).\n\n3. **Collect high-count spectra.** For trace-level Mg (0.2\u20130.45 wt% is in the minor/trace boundary), long acquisition times are needed to improve counting statistics and detection limits. Detection limits scale as C_DL = [3 \u00d7 N_B^(1/2) / (N_S \u2212 N_B)] \u00d7 C_S, and practical LODs can reach ~200\u2013500 ppm with sufficient counts (newbury2019electronexcitedxraymicroanalysis pages 13-15). Total spectrum counts of 3\u201310 million (0.1\u20135 keV range) were typical in the Newbury & Ritchie 5 keV study (newbury2024testingtheaccuracy pages 4-6, newbury2024testingtheaccuracy pages 1-3).\n\n4. **Use conservative dead time (~10%).** At 5 kV in an Al-rich matrix, the Al K\u03b1 peak will be extremely intense. Coincidence peaks (Al+Al at ~2.97 keV, Al+Si, etc.) become significant above ~10\u201315% dead time and can distort the continuum shape in the fitting region. Choose beam current to keep dead time below 10% on the most highly excited standard (newbury2015performingelementalmicroanalysis pages 11-13, goldstein2018quantitativeanalysisthe pages 6-8).\n\n5. **Surface preparation is critical.** At 5 kV, the electron range is very short (~200\u2013300 nm in Al), so surface roughness, oxidation, and carbon contamination have a proportionally larger effect. Surface roughness should be <50 nm rms for measurements of photon energies below 1 keV, and the same preparation/coating protocol must be applied to both standards and unknowns (newbury2015performingelementalmicroanalysis pages 2-4, newbury2015performingelementalmicroanalysis pages 11-13, goldstein2018quantitativeanalysisthe pages 1-4). Carbon coatings should be ~8\u201310 nm and matched between standard and unknown; mismatched coating thickness introduces significant error at low beam energies (newbury2015performingelementalmicroanalysis pages 9-11).\n\n6. **Inspect the peak fitting residual spectrum.** After fitting Al and Si peaks, inspect the residual spectrum in the Mg K\u03b1 region to verify whether a genuine Mg peak remains above the fitted background, and whether the residual shows any systematic structure indicating inadequate tail modeling (newbury2015performingelementalmicroanalysis pages 17-20, newbury2015performingelementalmicroanalysis pages 7-9).\n\n7. **The raw analytical total is diagnostic.** When using the k-ratio protocol (not normalized), the raw analytical total should fall near 1.00 (typically 0.98\u20131.02 at conventional beam energies). At 5 keV, a broader range of 0.8\u20131.2 is observed even for carefully vetted materials (newbury2024testingtheaccuracy pages 18-22, newbury2024testingtheaccuracy pages 22-24). A total significantly deviating from unity signals potential problems (missing elements, surface layers, or fitting artifacts).\n\n8. **Verify with a known Mg-bearing reference material.** Analyze NIST SRM 470 K412 glass (which contains Mg, Al, Si, Ca, Fe, and O) at 5 keV to validate your Mg measurement against the certified composition before analyzing the AlSi10Mg alloy. This serves as an independent accuracy check for the specific Al-Mg overlap situation on your instrument.\n\n**Root cause of your Mg overestimate:** In standardless quantification, the vendor's built-in peak model may not accurately represent the ICC tail of Al K\u03b1 on your specific Octane Plus detector, leading to systematic misattribution of Al K\u03b1 tail counts to the Mg K\u03b1 channel. Switching to standards-based k-ratio quantification with DTSA-II, using a measured Al standard from your own detector as both standard and peak-shape reference, should dramatically reduce this systematic error by empirically capturing the actual detector response (newbury2011isscanningelectron pages 13-16, newbury2019electronexcitedxraymicroanalysis pages 16-18).\n",
            "raw_answer": "# Standards-Based k-Ratio Quantification for Low-kV SEM-EDS of AlSi10Mg: A Comprehensive Technical Guide\n\n## 1. What Is an EDS Standard Spectrum, Informationally?\n\nAn EDS standard spectrum is far more than an array of channel counts. For it to be usable in standards-based k-ratio quantification, a standard spectrum must be accompanied by a comprehensive set of metadata that documents the exact conditions under which it was acquired, so that the fundamental ratio k = I_unknown / I_standard is meaningful. The k-ratio protocol requires that unknown and standard be measured \"under identical conditions of beam energy, known dose, and detector efficiency\" (pqac-00000005). Specifically, the following metadata must be recorded and archived with each standard spectrum:\n\n**Instrumental parameters:** beam energy (accelerating voltage), probe current (measured with a Faraday cup and digital picoammeter for rigorous work), live time and real time (to calculate effective dose and dead time), and the EDS detector's process time/time constant (which must remain fixed\u2014adaptive process time is explicitly discouraged for standards-based work) (pqac-00000000, pqac-00000026). The dead time should be kept below approximately 10% to minimize coincidence artifacts, which grow significantly above ~15% dead time (pqac-00000007, pqac-00000046).\n\n**Geometric parameters:** detector elevation (take-off) angle, detector azimuthal angle, specimen tilt (preferably zero), detector-to-specimen distance (which sets the solid angle), and the detector active area (pqac-00000000, pqac-00000002, pqac-00000013).\n\n**Detector characterization:** window type and thickness (polymer/Moxtek AP3/AP5 vs. Be vs. windowless), support grid geometry and open area fraction (typically 76\u201380%), detector dead layer thickness, energy resolution (FWHM at Mn K\u03b1, typically 122\u2013150 eV for modern SDDs), and the energy calibration (zero offset and gain, typically 5 eV/channel) (pqac-00000009, pqac-00000026, pqac-00000027, pqac-00000035).\n\n**Standard material parameters:** the identity and known composition of the standard (whether certified by an independent method), its microscopic homogeneity (confirmed by EPMA), and its certification traceability (e.g., NIST SRM certificate) (pqac-00000003). When pure elements are incompatible with vacuum or suffer oxidation/beam damage, stoichiometric compounds are substituted\u2014e.g., MgO for Mg, KCl for K and Cl, FeS\u2082 for S, GaP for Ga and P, CaF\u2082 for Ca and F (pqac-00000005).\n\n**Sample condition parameters:** surface preparation state (highly polished, not chemically etched; surface roughness <50 nm rms for measurements of photons below 1 keV), coating material and thickness (typically ~8\u201310 nm carbon), and contamination/oxidation/tarnish state (pqac-00000002, pqac-00000004, pqac-00000007, pqac-00000022).\n\n**Administrative parameters:** date and time of acquisition, operator, and instrument identifier (pqac-00000000, pqac-00000013).\n\n**The EMSA/MAS .msa format (ISO 22029)** is the standardized spectrum data file format for microbeam analysis, originally defined by Fiori, Swyt, and others and adopted as ISO 22029 \"Microbeam Analysis \u2013 EMSA/MAS Standard File Format for Spectral-Data Exchange\" (pqac-00000036). Its required keywords include `#FORMAT`, `#VERSION`, `#TITLE`, `#DATE`, `#TIME`, `#OWNER`, `#NPOINTS`, `#NCOLUMNS`, `#XUNITS`, `#YUNITS`, `#DATATYPE`, `#XPERCHAN`, `#OFFSET`, `#SIGNALTYPE`, and `#SPECTRUM`. Optional but analytically critical keywords include `#BEAMKV`, `#PROBECUR`, `#LIVETIME`, `#REALTIME`, `#ELEVANGLE`, `#AZIMANGLE`, and `#XTILTSTGE`/`#YTILTSTGE`. Notably, the classic EMSA/MAS keyword set does not include dedicated fields for detector window type, dead layer thickness, incomplete charge collection parameters, or FWHM at Mn K\u03b1\u2014these must be recorded in comment fields or external documentation. Scott, Wight, and Thorne (2002, Microsc. Microanal. 8:646\u2013647) proposed extending the format to XML-based \"EMSA/MAS 2.0,\" but the original ASCII format remains dominant.\n\nThe following table summarizes the complete metadata requirements:\n\n| Metadata Parameter | Description/Purpose | EMSA/MAS Keyword (where applicable) |\n|---|---|---|\n| Beam energy / accelerating voltage | Required because k-ratios are valid only when unknown and standard are measured under the same excitation conditions; changes ionization cross-sections, overvoltage, depth of generation, and matrix corrections. (pqac-00000000, pqac-00000002, pqac-00000005, pqac-00000022) | `#BEAMKV` |\n| Probe current | Needed to document electron dose and to verify reproducibility/linearity of X-ray intensity; rigorous k-ratio work should measure current with a Faraday cup/picoammeter. (pqac-00000000, pqac-00000013, pqac-00000035, pqac-00000046) | `#PROBECUR` |\n| Live time | Dose in EDS is probe current \u00d7 live time; live time, not real time, determines effective dose because dead time removes useful counts. (pqac-00000000, pqac-00000013, pqac-00000025, pqac-00000035) | `#LIVETIME` |\n| Real time / dead time | Important to assess pulse pile-up/coincidence and detector operating regime; Newbury & Ritchie recommend conservative operation around ~10% dead time for standards-based work, especially when weak peaks sit near coincidence/tail artifacts. (pqac-00000006, pqac-00000013, pqac-00000035, pqac-00000046) | `#REALTIME`, `#DEADTIME` |\n| Detector elevation / take-off angle | Required geometric parameter for absorption correction; should match between unknown and standard and be verified physically if necessary. (pqac-00000000, pqac-00000002, pqac-00000013, pqac-00000026) | often `#ELEVANGLE` or vendor-specific |\n| Detector azimuth angle | Needed because detector orientation changes X-ray path length and effective efficiency; should be fixed and recorded for reusable standards. (pqac-00000000, pqac-00000013) | often vendor-specific / not always standardized |\n| Specimen tilt | Changes take-off geometry and absorption; Goldstein/Newbury specify tilt should be controlled, preferably zero for bulk standards unless intentionally used. (pqac-00000000, pqac-00000013, pqac-00000022) | often `#XTILTSTGE`, `#YTILTSTGE` or vendor-specific |\n| Detector-to-specimen distance / working distance | Sets solid angle and count rate; must be reproducible between standard and unknown. Off-axis position also changes apparent low-energy efficiency because of window-grid/trap shadowing. (pqac-00000000, pqac-00000002, pqac-00000027) | often `#WORKING`, `#DISTANCE` or vendor-specific |\n| Detector active area / solid angle | Needed to interpret count rate and portability of archived spectra; different detector geometries change throughput and sensitivity. (pqac-00000000, pqac-00000002, pqac-00000015) | usually not in classic MSA core keywords; vendor-specific |\n| Detector window type and thickness | Critical below ~2 keV because polymer/SiN vs Be windows transmit low-energy X-rays very differently; affects Mg K, Al K, O K, etc. (pqac-00000009, pqac-00000010, pqac-00000019, pqac-00000027) | usually vendor-specific / not a required classic MSA keyword |\n| Window support grid / electron trap details | Off-axis shadowing and low-energy attenuation can change intensity and background, especially for light elements. (pqac-00000027) | vendor-specific |\n| Detector dead layer / front contact / Si absorption characteristics | Needed when comparing detectors or simulating spectra because fluorescence in dead layer, escape peaks, and efficiency roll-off alter low-energy response. (pqac-00000009, pqac-00000011) | vendor-specific |\n| Detector response function / incomplete charge collection behavior | Essential for fitting trace peaks under tails; low-energy tailing and peak-shape differences are detector-specific and limit transferability of standard spectra. (pqac-00000009, pqac-00000012, pqac-00000037) | not represented in classic MSA keyword set |\n| Energy calibration zero offset | Required so standard and unknown spectra align channel-for-channel for integrated-peak k-ratios and peak fitting. (pqac-00000022, pqac-00000035) | `#OFFSET` |\n| Energy calibration gain / channel width | Required to define energy-per-channel; Goldstein recommends fixed channel width (e.g., 5 eV/channel) and consistent calibration. (pqac-00000022, pqac-00000035) | `#XPERCHAN`, sometimes paired with `#OFFSET` |\n| Number of channels / energy range | Needed to reconstruct spectrum and assure same fitting range; spectra should span low-energy region through the Duane\u2013Hunt limit. (pqac-00000022, pqac-00000035) | `#NPOINTS`, `#XUNITS` |\n| Energy resolution / FWHM at Mn K\u03b1 | Peak overlap sensitivity depends on detector resolution; should be documented because different FWHM values change deconvolution and low-energy tail contributions. (pqac-00000026, pqac-00000010, pqac-00000011) | often `#MNFWHM` or vendor-specific |\n| Process time / shaping time / time constant | Must be fixed; adaptive process time is specifically discouraged for standards-based quantification because it changes peak shape and resolution. (pqac-00000000, pqac-00000013, pqac-00000026) | often `#TIMECNST` or vendor-specific |\n| Count total / integrated counts | High-count spectra are needed for robust MLLS fitting and trace-level overlap correction; archive the total counts or dose associated with the standard. (pqac-00000006, pqac-00000007, pqac-00000017) | `#DATATYPE` with counts array; total counts often derived or vendor-specific |\n| Standard identity | The material used as the standard must be named explicitly so composition, homogeneity, and suitability can be checked. (pqac-00000003, pqac-00000005, pqac-00000039, pqac-00000042) | `#SAMPLE` |\n| Standard composition | Required because k-ratio denominator must correspond to a known concentration in the standard. (pqac-00000003, pqac-00000005, pqac-00000039, pqac-00000042) | no single core keyword; usually comment/header text |\n| Certification / traceability | For rigorous work, the standard composition should be certified or independently established and microscopically homogeneous. (pqac-00000002, pqac-00000003, pqac-00000042) | usually comment/header text |\n| Date/time of acquisition | Needed for traceability, detector stability checks, and QA of archived reusable standards. (pqac-00000000, pqac-00000013) | `#DATE`, `#TIME` |\n| Operator / instrument identifier | Supports QA and cross-checking of archived standards; important when spectra are reused. (pqac-00000013) | `#OWNER`, `#TITLE`, vendor-specific instrument fields |\n| Specimen surface preparation state | Surface roughness/topography directly affects low-energy X-rays; for photons below ~1 keV surfaces should be extremely flat, and standards/unknowns should be prepared similarly. (pqac-00000002, pqac-00000007, pqac-00000022) | usually comment/header text |\n| Coating material and thickness | Carbon or metal coatings absorb low-energy X-rays; mismatch between standard and unknown coatings can cause significant error at low kV. (pqac-00000004, pqac-00000007, pqac-00000034) | usually comment/header text |\n| Contamination / oxidation / tarnish state | Surface films create composite specimens and strongly bias low-energy analysis; should be documented, especially for reactive standards like Mg-bearing materials. (pqac-00000003, pqac-00000018, pqac-00000034) | usually comment/header text |\n| Vacuum / chamber conditions | Useful for assessing contamination growth and detector performance stability during acquisition. (pqac-00000018, pqac-00000034) | vendor-specific |\n| Peak-family / line selection used for quantification | EDS often quantifies whole line families rather than a single line; the selected family must be known to interpret k-ratios and matrix corrections. (pqac-00000005, pqac-00000016, pqac-00000024) | usually analysis metadata, not core MSA |\n| Background/fit model or peak-shape reference linkage | Particularly valuable for trace-overlap cases, because usability of a stored standard also depends on the associated peak-shape references and fitting strategy. (pqac-00000016, pqac-00000017, pqac-00000023) | not in classic MSA core; DTSA-II/project metadata |\n| QA status / same-conditions verification | Archived standards are reusable only if a QA protocol confirms the unknown was measured under the same beam energy, dose, and EDS parameters. (pqac-00000000, pqac-00000013) | not a classic MSA keyword; external QA record |\n\n\n*Table: This table summarizes the metadata that must accompany an EDS standard spectrum for rigorous standards-based k-ratio quantification. It combines the practical requirements emphasized by Goldstein/Newbury/Ritchie with the fields typically represented in the EMSA/MAS .msa format and notes where classic MSA keywords are incomplete for modern detector-response details.*\n\n## 2. Are Standard Spectra Transferable Between Instruments?\n\n**The short answer is: generally no, not without significant correction, especially for low-energy lines below ~2 keV.**\n\nThe fundamental problem is that the k-ratio protocol requires that unknown and standard spectra be acquired under identical conditions. The stability of modern SDD-EDS detectors permits reuse of previously measured, stored standard spectra on the *same* instrument, provided a quality-assurance protocol confirms that the unknown was measured under the same documented conditions (beam energy, dose, and EDS parameters) (pqac-00000000, pqac-00000013). SDDs show nearly constant resolution and calibration across a wide range of input count rates, which enables practical spectrum archiving on a given instrument (pqac-00000015).\n\nHowever, cross-instrument transfer faces several detector-specific barriers:\n\n**Resolution differences:** Different SDDs have different FWHM values (typically 122\u2013150 eV at Mn K\u03b1), which change peak shapes and the extent of tails under adjacent peaks\u2014directly relevant to the Al K\u03b1 tail under Mg K\u03b1 in your case (pqac-00000010, pqac-00000011, pqac-00000026).\n\n**Window transmission:** The choice of window material (polymer/SiN vs. Be vs. windowless) dramatically affects transmission below ~2 keV. Moxtek AP3 and AP5 windows have different thicknesses (380 \u00b5m vs. 265 \u00b5m ribs), rib widths, and acceptance angles, creating different low-energy efficiencies (pqac-00000027). Be windows absorb essentially all X-rays below ~1 keV, making spectra taken with Be-window detectors incomparable to those from polymer-window detectors for light-element lines (pqac-00000019).\n\n**Silicon dead layer and incomplete charge collection (ICC):** Scholze and Procop modeled the EDS spectral response accounting for statistical and electronic noise, ICC (which causes peak tailing on the low-energy side), escape effects, and fluorescence from the front contact/dead layer (pqac-00000009). These processes are detector-specific and alter both peak shapes and the continuum particularly at low energies. The ICC tailing is the precise artifact creating your Al K\u03b1 tail under Mg K\u03b1.\n\n**Published \"standards transfer\" methodologies:** Newbury and Ritchie describe a \"remote standards standardless\" approach in which a library of standard measurements made on another instrument supplies standard intensities, with calculated corrections applied for beam energy and spectrometer efficiency differences. However, they note that no dose calibration is attempted in this approach, so the raw analytical total has no validity and normalization is required\u2014thereby removing important diagnostic indicators of geometric or other deviations (pqac-00000012). Newbury and Ritchie (2019) also reference a \"golden detector\" calibration-transfer technique (from Alvisi et al., 2006), in which a detector calibrated at a synchrotron beamline is used with a carefully chosen reference material to transfer the calibration to other instruments\u2014an approach they note is inherently more accurate than purely first-principles standardless methods (pqac-00000014, pqac-00000021).\n\n**Quantitative accuracy penalty:** When comparing measured and DTSA-II simulated spectra for bulk K411 at 20 keV (a surrogate for cross-instrument transfer using a modeled detector response), Newbury and Ritchie found discrepancies ranging from +1.2% for Fe K\u03b1 to +19% for Mg K, with the low-energy region showing systematically larger deviations (pqac-00000008, pqac-00000012). This +19% discrepancy for Mg K specifically underscores the severity of the problem for your Mg K\u03b1 / Al K\u03b1 overlap situation.\n\n**Practical recommendation:** For your specific case (trace Mg K\u03b1 at 1.254 keV under the tail of the dominant Al K\u03b1 at 1.487 keV), standard spectra should be acquired on your own EDAX Octane Plus SDD on your Apreo SEM under the same conditions as your unknowns. Cross-instrument transfer of standards is not recommended for this challenging low-energy overlap problem.\n\n## 3. Simulated / Synthetic Standards\n\nNIST DTSA-II includes built-in spectrum simulation tools (based on NISTMonte, a Monte Carlo electron trajectory simulator) that can generate synthetic standard spectra from first-principles physics to yield absolute intensities (pqac-00000008). The simulation models electron scattering, X-ray generation, self-absorption, secondary fluorescence, and the detector response function.\n\n**Published accuracy assessments:**\n\nWhen Newbury and Ritchie (2015) used DTSA-II simulated standards to analyze NIST microanalysis glass K2496 at 10 keV, the resulting concentrations were very close to the as-synthesized values, with RDEV values of approximately \u22121.0% to +1.7% for the constituent elements and precision metrics of ~0.08\u20131.8% relative (pqac-00000006). This demonstrates that simulated standards can provide accurate quantification for moderate-to-high-energy X-ray lines in well-controlled measurements.\n\nHowever, for bulk K411 at 20 keV, a direct comparison of measured and simulated spectra (without scaling) showed discrepancies of +1.2% for Fe K\u03b1 up to +19% for Mg K (pqac-00000008). The systematically larger error at low photon energies (Mg K at 1.254 keV) reflects the difficulty of accurately modeling the detector response\u2014particularly ICC, dead layer absorption, and window transmission effects\u2014in the sub-2 keV energy range.\n\n**Where simulated standards are acceptable:** Simulated standards are most useful when a flat, bulk reference of the desired composition is unavailable\u2014for example, when analyzing irregularly shaped particles or microstructural features. DTSA-II can simulate a bulk reference spectrum from an estimated composition, with a first normalized analysis serving as that estimate (pqac-00000008, pqac-00000012). For higher-energy lines (>2 keV) and well-characterized detector parameters, simulated standards can approach the accuracy of measured standards.\n\n**Where simulated standards specifically fail:** The simulation's accuracy critically depends on the fidelity of the detector response model. Key failure modes include:\n- **Low-energy peak tailing and ICC:** The incomplete charge collection process, which creates low-energy tails on peaks, is detector-specific and difficult to parameterize accurately from first principles. Giunto et al. (2025) note that detector artifacts \"particularly below 2 keV\" complicate background fitting and quantification (pqac-00000037).\n- **Contamination layers and surface effects:** Real specimens accumulate carbon contamination and may have oxidation layers; these are not included in the simulation but strongly affect low-energy X-ray intensities (pqac-00000034).\n- **Absorption edge structure:** The continuum under characteristic peaks contains absorption edge structures that are broadened by the detector function; at higher beam energies, the peak fitting residuals show non-physical zero-intensity regions, indicating modeling limitations (pqac-00000034).\n\n**For your specific case:** A simulated Al standard would not accurately reproduce the ICC tail that extends from Al K\u03b1 into the Mg K\u03b1 region on your specific Octane Plus detector. This tail is the dominant suspected source of your Mg over-estimation, and it is highly detector-specific. A measured Al standard acquired on your own detector is essential to characterize this tail empirically.\n\n## 4. Where to Obtain Physical Standards for Al, Si, and Mg\n\nThe following table provides a comprehensive listing of standards suppliers and CRMs relevant to your Al-Si-Mg system:\n\n| Supplier/Source | Product/CRM | Catalogue/SRM Number | Elements/Composition | Notes |\n|---|---|---|---|---|\n| NIST | Glass for microanalysis, K411 | SRM 470 K411 | O-Mg-Si-Ca-Fe | Explicitly listed by Newbury & Ritchie as a microanalysis-qualified NIST SRM used in the 5 kV challenge set; useful as a multi-element glass containing Mg and Si. (pqac-00000031, pqac-00000042) |\n| NIST | Glass for microanalysis, K412 | SRM 470 K412 | O-Mg-Al-Si-Ca-Fe | Explicitly listed by Newbury & Ritchie as a microanalysis-qualified NIST SRM used in the 5 kV challenge set; directly relevant to Al-Mg-Si calibration and overlap studies. (pqac-00000031, pqac-00000042) |\n| NIST | Gold-silver alloy set | SRM 481 | Au-Ag alloys, nominal 20/40/60/80 wt% Au | Explicitly listed in the 5 kV study as a certified alloy series suitable for microanalysis challenge specimens and standards work. (pqac-00000031, pqac-00000042) |\n| NIST | Gold-copper alloy set | SRM 482 | Au-Cu alloys, nominal 20/40/60/80 wt% Au | Explicitly listed in the 5 kV study; Newbury & Ritchie also discuss spectra of SRM 482 at multiple beam energies. (pqac-00000031, pqac-00000034, pqac-00000042) |\n| NIST | Stainless steel CRM | SRM 479 | Fe-Cr-Ni stainless steel | Explicitly listed in the 5 kV study among NIST microanalysis challenge materials. (pqac-00000031, pqac-00000042) |\n| NIST | Transformer steel CRM | SRM 483 | Fe-3Si steel | Mentioned by Newbury & Ritchie 2019 as an EPMA/EDS reference material in quantitative work. (pqac-00000039) |\n| NIST | Thin-film microanalysis SRM | SRM 2063a | Thin film; composition not verified here | Relevant NIST microanalysis SRM class, but exact composition/details were not verified in the retrieved sources; include only after checking the current NIST certificate. |\n| NIST | K-glass / oxide glass series | SRM 1871, 1872, 1873, 1875 | SRM 1871 K456: O-Si-Pb; SRM 1872 K453: O-Ge-Pb; SRM 1873 K458: O-Si-Zn-Ba; SRM 1875 K496: O-Mg-Al-P | Explicitly listed in the 5 kV study as microanalysis-qualified SRMs. SRM 1875 is especially relevant because it contains Mg and Al. (pqac-00000031, pqac-00000042) |\n| Geller MicroAnalytical Laboratory (Topsfield, MA, USA) | Stoichiometric binary compounds prepared for microanalysis | Vendor product line; specific catalogue IDs not verified here | MgO, Al2O3, SiO2, TiN, TiO2, Cr2N, etc. | Explicitly named by Newbury & Ritchie 2024 as a source of stoichiometric compounds with surfaces prepared for microanalysis. Recommended route for MgO, Al2O3, SiO2 standards. (pqac-00000031, pqac-00000040) |\n| SPI Supplies (West Chester, PA, USA) | Mineral standards / well-characterized minerals | Vendor product line; specific catalogue IDs not verified here | Minerals such as calcite, dolomite, fluorapatite, wollastonite, zircon; user-requested examples periclase/forsterite/spinel should be checked in current catalog | Explicitly named by Newbury & Ritchie 2024 as a source of minerals of known composition and micro-homogeneity used in the challenge set. (pqac-00000031, pqac-00000042) |\n| Astimex Standards Ltd (Toronto, Canada) | Mounted pure-element and compound microanalysis standards | Vendor product line; specific catalogue IDs not verified here | Pure Al, Si, alloys, oxides, silicates, custom mounts | Common EPMA/SEM-EDS supplier, but specific products were not verified in the retrieved literature; check current catalog for Al, Si, Mg-bearing mounts before purchase. |\n| Ted Pella, Inc. | Microanalysis standards and mounts | Vendor product line; specific catalogue IDs not verified here | Pure elements, compounds, calibration mounts | Widely used supplier, but no product-specific verification in retrieved sources; confirm current catalog details. |\n| Micro-Analysis Consultants (MAC), St Ives, UK | Mineral and synthetic EPMA standards | Vendor product line; specific catalogue IDs not verified here | Silicates, oxides, sulfides, synthetic compounds | Common EPMA standards source, but exact catalog entries were not verified in retrieved sources. |\n| P&H Developments | Electron microprobe standards | Vendor product line; specific catalogue IDs not verified here | Mineral and synthetic standards | Named by user request; no product-specific verification found in retrieved sources, so verify directly with supplier. |\n| Alfa Aesar (now Thermo Fisher chemicals) | Reagent compounds | Reagent-grade products; specific catalogue IDs not verified here | BaTiO3, PbS, MoS2 and other compounds | Explicitly named by Newbury & Ritchie 2024 as source of reagent compounds used as challenge specimens; reagent grade is not automatically a microanalysis standard, so homogeneity/prep must be checked. (pqac-00000031, pqac-00000040) |\n| Smithsonian microbeam standards collection | Mineral reference materials | Collection-level resource; no single catalogue number | Mineral standards, including Mg-bearing silicates/carbonates depending on collection | Valuable institutional standards resource, but not documented in the retrieved contexts; verify access and material list directly with Smithsonian microbeam facility. |\n| Recommended Mg standard chemistry | MgO (periclase chemistry) | Not a single catalog number | Mg and O | Newbury & Ritchie\u2019s 5 kV study repeatedly used MgO as the Mg standard; their standards table maps Mg to MgO at 5 kV. This is the best-supported Mg standard in the retrieved sources. (pqac-00000040, pqac-00000041, pqac-00000043) |\n| Recommended Al standard chemistry | Al2O3 | Not a single catalog number | Al and O | In the 5 kV study, Al was standardized with Al2O3 in the standards table; practical if oxide standards are already in the block. (pqac-00000040, pqac-00000041) |\n| Recommended Si standard chemistry | SiO2 or pure Si | Not a single catalog number | Si and O, or Si | The 5 kV study shows SiO2 used as a Si standard in multiple entries; Newbury & Ritchie also note that pure Si can be used among pure-element standards. (pqac-00000040, pqac-00000041, pqac-00000043) |\n| Caution on pure Mg metal | Pure Mg metal | Not recommended as first-choice standard for routine low-kV SEM-EDS | Mg metal, rapidly oxidizing surface | Not directly evaluated in the retrieved papers, but the literature retrieved strongly supports substitution with MgO; this is consistent with the practical oxidation/contamination problem for Mg metal and the repeated use of stoichiometric compounds when pure elements are unstable. (pqac-00000003, pqac-00000005, pqac-00000043) |\n\n\n*Table: This table summarizes physical standards sources and certified reference materials relevant to Al, Si, and Mg SEM-EDS/EPMA work, emphasizing items explicitly documented in the Newbury & Ritchie 2024 5 kV study. It distinguishes directly verified standards from commonly used suppliers whose current catalogue details should still be checked before procurement.*\n\n**Standards used in the Newbury & Ritchie 2024 study at 5 keV:** At E\u2080 = 5 keV, their Table 1 explicitly documents the use of **MgO** as the standard for Mg, **Al\u2082O\u2083** for Al, and **SiO\u2082** (or pure Si) for Si (pqac-00000040, pqac-00000041, pqac-00000043). Their materials sources included NIST SRMs (SRM 470 K411/K412, SRM 479, SRM 481, SRM 482, SRM 1871\u20131875 series), minerals from SPI Supplies (West Chester, PA), stoichiometric compounds from Geller MicroAnalytical Laboratory (Topsfield, MA), and reagent compounds from Alfa Aesar (pqac-00000031, pqac-00000042).\n\n**On pure Mg metal as a standard:** Newbury and Ritchie consistently use MgO rather than pure Mg metal for their Mg standard (pqac-00000005, pqac-00000040, pqac-00000041, pqac-00000043). The general principle stated is that when pure elements are \"incompatible with vacuum or suffer electron-beam damage,\" stoichiometric compounds are substituted (pqac-00000003, pqac-00000005). Pure Mg metal oxidizes rapidly, forming a surface MgO layer that grows under the electron beam and in ambient air; this creates a composite specimen that violates the homogeneity assumption of the k-ratio protocol. The EPMA community conventionally uses MgO (periclase), MgAl\u2082O\u2084 (spinel), Mg\u2082SiO\u2084 (forsterite), or CaMg(CO\u2083)\u2082 (dolomite) as Mg standards, with MgO being the simplest and most widely used.\n\n**Specific additional suppliers (not directly verified in the retrieved literature but well-established in the EPMA community):**\n- **Astimex Standards Ltd** (Toronto, Canada): Supplies mounted pure-element and compound standard blocks commonly used in EPMA laboratories.\n- **Micro-Analysis Consultants (MAC)** (St. Ives, UK): Supplies mineral and synthetic microanalysis standards.\n- **Ted Pella, Inc.**: Distributes microanalysis standards and specimen preparation supplies.\n- **P&H Developments**: Supplies EPMA standard materials.\n- **Smithsonian microbeam standards collection**: Curated mineral standards used by the Smithsonian Institution's microbeam facility and distributed to the community.\n\n*Note: Specific catalogue identifiers for Astimex, MAC, Ted Pella, and P&H Developments were not verified in the retrieved literature and should be confirmed with the vendors' current catalogues.*\n\n## 5. Public Repositories of EDS/EPMA Spectra\n\n**NIST DTSA-II internal standards database:** The DTSA-II software distribution (freely available from NIST at https://www.nist.gov/services-resources/software/nist-dtsa-ii) includes a built-in standards/k-ratio database. This database contains reference data for standard spectra and compositions used in the k-ratio quantification engine. However, these are primarily used as the software's internal reference framework for matrix corrections rather than as a downloadable library of measured spectra transferable to other instruments (pqac-00000012, pqac-00000014).\n\n**EMSA/MAS format (ISO 22029):** The standard data exchange format for microbeam analysis spectra is the EMSA/MAS .msa ASCII format, now codified as ISO 22029 (pqac-00000036). This format is supported by DTSA-II and most vendor software for import/export of EDS spectra.\n\n**Key limitation on transferability of archived spectra:** Even when spectra are available in .msa format from repositories or community resources, they are generally usable only as **reference/identification spectra** (for qualitative comparison and peak identification) rather than as quantification standards on a different instrument. This is because the spectra encode the detector-specific response function (resolution, tailing, efficiency) of the instrument on which they were acquired (pqac-00000009, pqac-00000010, pqac-00000012). Newbury and Ritchie's \"remote standards\" approach can partially address this limitation by applying corrections for spectrometer efficiency differences, but the raw analytical total loses validity and normalization is required (pqac-00000012).\n\n**Other resources:**\n- **de-ma.ch web database** (Allaz, 2024, Microsc. Microanal. 30:489\u2013500): A web database for electron and X-ray microanalysis to assist lab managers and users. The detailed contents were not fully verified in the retrieved literature.\n- **NEXL** (Ritchie, 2022, Microsc. Microanal. 28:478\u2013495): Ritchie's reproducible spectrum and hyperspectrum data analysis framework using a defined data format.\n- **University of Oregon CAMCOR**: Maintains standard block documentation that can serve as a community reference but is not a downloadable spectral library.\n- **Zenodo/Figshare deposits**: Individual researchers occasionally deposit EDS datasets; these should be evaluated case-by-case for usability as quantification standards.\n\n**Practical conclusion:** No large, publicly downloadable library of measured EDS standard spectra exists that would be directly usable as quantification standards on an arbitrary instrument. The most reliable path remains acquiring your own standards on your own detector.\n\n## 6. The Specific Low-kV Case: 5 kV Mg K\u03b1 in an Al-Rich Matrix\n\n**The analytical challenge:** At 5 kV, Mg K\u03b1 (1.254 keV) and Al K\u03b1 (1.487 keV) are separated by only ~233 eV. With a typical SDD FWHM of ~55\u201365 eV at these energies, the peaks are nominally resolved, but the Al K\u03b1 peak\u2014which is enormously intense in an 84+ wt% Al matrix\u2014generates a low-energy tail due to incomplete charge collection that extends beneath the much smaller Mg K\u03b1 peak. Your measured Mg concentration (0.9\u20131.6 wt% vs. specification 0.20\u20130.45 wt%) represents a 2\u20134\u00d7 overestimate that is entirely consistent with inadequate characterization of this Al K\u03b1 low-energy tail artifact in a standardless quantification framework.\n\n**Accuracy demonstrated at 5 keV with the k-ratio protocol:** Newbury and Ritchie (2024) systematically tested accuracy at E\u2080 = 5 keV using NIST DTSA-II with the standards-based k-ratio protocol, making 263 concentration measurements for 39 elements in 113 materials. More than 98% of their results fell within \u00b15% RDEV, and 82% fell within \u00b12% RDEV (pqac-00000028, pqac-00000029). This demonstrates that high-accuracy quantification at 5 keV is achievable with proper standards and protocol. Their analytical platform was a JEOL 8500f with a Bruker Quad SDD array (pqac-00000030, pqac-00000031).\n\n**Standards selection for Al, Si, Mg at 5 keV:** In the 5 keV study, MgO was used as the Mg standard, Al\u2082O\u2083 as the Al standard, and SiO\u2082 as the Si standard (pqac-00000040, pqac-00000041). These compound standards avoid the surface oxidation problem of pure Mg metal and provide reliable, reproducible compositions.\n\n**Practical recommendations for your measurement:**\n\n1. **Acquire a measured Al standard spectrum on your own detector.** This is the single most important step to characterize the detector-specific Al K\u03b1 low-energy tail under Mg K\u03b1. The Al standard spectrum (pure Al metal or Al\u2082O\u2083) serves as both a quantification standard and a peak-shape reference for the MLLS fitting in DTSA-II (pqac-00000016, pqac-00000017, pqac-00000023). In DTSA-II, this is accomplished by setting up a \"Standard Bundle\" that combines the standard spectrum with peak-shape references (pqac-00000016).\n\n2. **Consider acquiring a \"blank\" spectrum from pure Al** (or an Al-Si binary alloy with no Mg) specifically to characterize and subtract the Al K\u03b1 tail contribution under the Mg K\u03b1 region. This provides an empirical characterization of the ICC tailing on your specific Octane Plus detector. The peak fitting residual spectrum after fitting Al should show whether any counts remain in the Mg K\u03b1 region (pqac-00000017, pqac-00000023).\n\n3. **Collect high-count spectra.** For trace-level Mg (0.2\u20130.45 wt% is in the minor/trace boundary), long acquisition times are needed to improve counting statistics and detection limits. Detection limits scale as C_DL = [3 \u00d7 N_B^(1/2) / (N_S \u2212 N_B)] \u00d7 C_S, and practical LODs can reach
