Repository: vertical-cloud-lab/caliber

Understanding a novel metal alloy's properties depends on accurate characterization, but leading analytical methods (SEM, EDS, EBSD, XRF) only return representative results when their acquisition parameters are set correctly. For example, standardless SEM-EDS can over-report trace Mg in AlSi10Mg several-fold, and EBSD indexing yield on laser powder bed fusion-derived Al-Si can vary from 40% to 80% once beam current and the phase model were corrected. Finding the right parameters takes trial-and-error.

File: outputs/eds-standards/task_response_verbose.json (part 45 of 49)
{
standards is not recommended for this challenging low-energy overlap problem.\n\n## 3. Simulated / Synthetic Standards\n\nNIST DTSA-II includes built-in spectrum simulation tools (based on NISTMonte, a Monte Carlo electron trajectory simulator) that can generate synthetic standard spectra from first-principles physics to yield absolute intensities (newbury2011isscanningelectron pages 13-16). The simulation models electron scattering, X-ray generation, self-absorption, secondary fluorescence, and the detector response function.\n\n**Published accuracy assessments:**\n\nWhen Newbury and Ritchie (2015) used DTSA-II simulated standards to analyze NIST microanalysis glass K2496 at 10 keV, the resulting concentrations were very close to the as-synthesized values, with RDEV values of approximately \u22121.0% to +1.7% for the constituent elements and precision metrics of ~0.08\u20131.8% relative (newbury2015performingelementalmicroanalysis pages 20-21). This demonstrates that simulated standards can provide accurate quantification for moderate-to-high-energy X-ray lines in well-controlled measurements.\n\nHowever, for bulk K411 at 20 keV, a direct comparison of measured and simulated spectra (without scaling) showed discrepancies of +1.2% for Fe K\u03b1 up to +19% for Mg K (newbury2011isscanningelectron pages 13-16). The systematically larger error at low photon energies (Mg K at 1.254 keV) reflects the difficulty of accurately modeling the detector response\u2014particularly ICC, dead layer absorption, and window transmission effects\u2014in the sub-2 keV energy range.\n\n**Where simulated standards are acceptable:** Simulated standards are most useful when a flat, bulk reference of the desired composition is unavailable\u2014for example, when analyzing irregularly shaped particles or microstructural features. DTSA-II can simulate a bulk reference spectrum from an estimated composition, with a first normalized analysis serving as that estimate (newbury2011isscanningelectron pages 13-16). For higher-energy lines (>2 keV) and well-characterized detector parameters, simulated standards can approach the accuracy of measured standards.\n\n**Where simulated standards specifically fail:** The simulation's accuracy critically depends on the fidelity of the detector response model. Key failure modes include:\n- **Low-energy peak tailing and ICC:** The incomplete charge collection process, which creates low-energy tails on peaks, is detector-specific and difficult to parameterize accurately from first principles. Giunto et al. (2025) note that detector artifacts \"particularly below 2 keV\" complicate background fitting and quantification (giunto2025harnessingautomatedsemeds pages 4-6).\n- **Contamination layers and surface effects:** Real specimens accumulate carbon contamination and may have oxidation layers; these are not included in the simulation but strongly affect low-energy X-ray intensities (newbury2024testingtheaccuracy pages 22-24).\n- **Absorption edge structure:** The continuum under characteristic peaks contains absorption edge structures that are broadened by the detector function; at higher beam energies, the peak fitting residuals show non-physical zero-intensity regions, indicating modeling limitations (newbury2024testingtheaccuracy pages 22-24).\n\n**For your specific case:** A simulated Al standard would not accurately reproduce the ICC tail that extends from Al K\u03b1 into the Mg K\u03b1 region on your specific Octane Plus detector. This tail is the dominant suspected source of your Mg over-estimation, and it is highly detector-specific. A measured Al standard acquired on your own detector is essential to characterize this tail empirically.\n\n## 4. Where to Obtain Physical Standards for Al, Si, and Mg\n\nThe following table provides a comprehensive listing of standards suppliers and CRMs relevant to your Al-Si-Mg system:\n\n| Supplier/Source | Product/CRM | Catalogue/SRM Number | Elements/Composition | Notes |\n|---|---|---|---|---|\n| NIST | Glass for microanalysis, K411 | SRM 470 K411 | O-Mg-Si-Ca-Fe | Explicitly listed by Newbury & Ritchie as a microanalysis-qualified NIST SRM used in the 5 kV challenge set; useful as a multi-element glass containing Mg and Si. (newbury2024testingtheaccuracy pages 1-3) |\n| NIST | Glass for microanalysis, K412 | SRM 470 K412 | O-Mg-Al-Si-Ca-Fe | Explicitly listed by Newbury & Ritchie as a microanalysis-qualified NIST SRM used in the 5 kV challenge set; directly relevant to Al-Mg-Si calibration and overlap studies. (newbury2024testingtheaccuracy pages 1-3) |\n| NIST | Gold-silver alloy set | SRM 481 | Au-Ag alloys, nominal 20/40/60/80 wt% Au | Explicitly listed in the 5 kV study as a certified alloy series suitable for microanalysis challenge specimens and standards work. (newbury2024testingtheaccuracy pages 1-3) |\n| NIST | Gold-copper alloy set | SRM 482 | Au-Cu alloys, nominal 20/40/60/80 wt% Au | Explicitly listed in the 5 kV study; Newbury & Ritchie also discuss spectra of SRM 482 at multiple beam energies. (newbury2024testingtheaccuracy pages 1-3, newbury2024testingtheaccuracy pages 22-24) |\n| NIST | Stainless steel CRM | SRM 479 | Fe-Cr-Ni stainless steel | Explicitly listed in the 5 kV study among NIST microanalysis challenge materials. (newbury2024testingtheaccuracy pages 1-3) |\n| NIST | Transformer steel CRM | SRM 483 | Fe-3Si steel | Mentioned by Newbury & Ritchie 2019 as an EPMA/EDS reference material in quantitative work. (newbury2019electronexcitedxraymicroanalysis pages 5-6) |\n| NIST | Thin-film microanalysis SRM | SRM 2063a | Thin film; composition not verified here | Relevant NIST microanalysis SRM class, but exact composition/details were not verified in the retrieved sources; include only after checking the current NIST certificate. |\n| NIST | K-glass / oxide glass series | SRM 1871, 1872, 1873, 1875 | SRM 1871 K456: O-Si-Pb; SRM 1872 K453: O-Ge-Pb; SRM 1873 K458: O-Si-Zn-Ba; SRM 1875 K496: O-Mg-Al-P | Explicitly listed in the 5 kV study as microanalysis-qualified SRMs. SRM 1875 is especially relevant because it contains Mg and Al. (newbury2024testingtheaccuracy pages 1-3) |\n| Geller MicroAnalytical Laboratory (Topsfield, MA, USA) | Stoichiometric binary compounds prepared for microanalysis | Vendor product line; specific catalogue IDs not verified here | MgO, Al2O3, SiO2, TiN, TiO2, Cr2N, etc. | Explicitly named by Newbury & Ritchie 2024 as a source of stoichiometric compounds with surfaces prepared for microanalysis. Recommended route for MgO, Al2O3, SiO2 standards. (newbury2024testingtheaccuracy pages 1-3, newbury2024testingtheaccuracy pages 14-16) |\n| SPI Supplies (West Chester, PA, USA) | Mineral standards / well-characterized minerals | Vendor product line; specific catalogue IDs not verified here | Minerals such as calcite, dolomite, fluorapatite, wollastonite, zircon; user-requested examples periclase/forsterite/spinel should be checked in current catalog | Explicitly named by Newbury & Ritchie 2024 as a source of minerals of known composition and micro-homogeneity used in the challenge set. (newbury2024testingtheaccuracy pages 1-3) |\n| Astimex Standards Ltd (Toronto, Canada) | Mounted pure-element and compound microanalysis standards | Vendor product line; specific catalogue IDs not verified here | Pure Al, Si, alloys, oxides, silicates, custom mounts | Common EPMA/SEM-EDS supplier, but specific products were not verified in the retrieved literature; check current catalog for Al, Si, Mg-bearing mounts before purchase. |\n| Ted Pella, Inc. | Microanalysis standards and mounts | Vendor product line; specific catalogue IDs not verified here | Pure elements, compounds, calibration mounts | Widely used supplier, but no product-specific verification in retrieved sources; confirm current catalog details. |\n| Micro-Analysis Consultants (MAC), St Ives, UK | Mineral and synthetic EPMA standards | Vendor product line; specific catalogue IDs not verified here | Silicates, oxides, sulfides, synthetic compounds | Common EPMA standards source, but exact catalog entries were not verified in retrieved sources. |\n| P&H Developments | Electron microprobe standards | Vendor product line; specific catalogue IDs not verified here | Mineral and synthetic standards | Named by user request; no product-specific verification found in retrieved sources, so verify directly with supplier. |\n| Alfa Aesar (now Thermo Fisher chemicals) | Reagent compounds | Reagent-grade products; specific catalogue IDs not verified here | BaTiO3, PbS, MoS2 and other compounds | Explicitly named by Newbury & Ritchie 2024 as source of reagent compounds used as challenge specimens; reagent grade is not automatically a microanalysis standard, so homogeneity/prep must be checked. (newbury2024testingtheaccuracy pages 1-3, newbury2024testingtheaccuracy pages 14-16) |\n| Smithsonian microbeam standards collection | Mineral reference materials | Collection-level resource; no single catalogue number | Mineral standards, including Mg-bearing silicates/carbonates depending on collection | Valuable institutional standards resource, but not documented in the retrieved contexts; verify access and material list directly with Smithsonian microbeam facility. |\n| Recommended Mg standard chemistry | MgO (periclase chemistry) | Not a single catalog number | Mg and O | Newbury & Ritchie\u2019s 5 kV study repeatedly used MgO as the Mg standard; their standards table maps Mg to MgO at 5 kV. This is the best-supported Mg standard in the retrieved sources. (newbury2024testingtheaccuracy pages 14-16, newbury2024testingtheaccuracy pages 16-18) |\n| Recommended Al standard chemistry | Al2O3 | Not a single catalog number | Al and O | In the 5 kV study, Al was standardized with Al2O3 in the standards table; practical if oxide standards are already in the block. (newbury2024testingtheaccuracy pages 14-16) |\n| Recommended Si standard chemistry | SiO2 or pure Si | Not a single catalog number | Si and O, or Si | The 5 kV study shows SiO2 used as a Si standard in multiple entries; Newbury & Ritchie also note that pure Si can be used among pure-element standards. (newbury2024testingtheaccuracy pages 14-16, newbury2024testingtheaccuracy pages 16-18) |\n| Caution on pure Mg metal | Pure Mg metal | Not recommended as first-choice standard for routine low-kV SEM-EDS | Mg metal, rapidly oxidizing surface | Not directly evaluated in the retrieved papers, but the literature retrieved strongly supports substitution with MgO; this is consistent with the practical oxidation/contamination problem for Mg metal and the repeated use of stoichiometric compounds when pure elements are unstable. (newbury2019electronexcitedxraymicroanalysis pages 2-3, newbury2015performingelementalmicroanalysis pages 1-2, newbury2024testingtheaccuracy pages 16-18) |\n\n\n*Table: This table summarizes physical standards sources and certified reference materials relevant to Al, Si, and Mg SEM-EDS/EPMA work, emphasizing items explicitly documented in the Newbury & Ritchie 2024 5 kV study. It distinguishes directly verified standards from commonly used suppliers whose current catalogue details should still be checked before procurement.*\n\n**Standards used in the Newbury & Ritchie 2024 study at 5 keV:** At E\u2080 = 5 keV, their Table 1 explicitly documents the use of **MgO** as the standard for Mg, **Al\u2082O\u2083** for Al, and **SiO\u2082** (or pure Si) for Si (newbury2024testingtheaccuracy pages 14-16, newbury2024testingtheaccuracy pages 16-18). Their materials sources included NIST SRMs (SRM 470 K411/K412, SRM 479, SRM 481, SRM 482, SRM 1871\u20131875 series), minerals from SPI Supplies (West Chester, PA), stoichiometric compounds from Geller MicroAnalytical Laboratory (Topsfield, MA), and reagent compounds from Alfa Aesar (newbury2024testingtheaccuracy pages 1-3).\n\n**On pure Mg metal as a standard:** Newbury and Ritchie consistently use MgO rather than pure Mg metal for their Mg standard (newbury2015performingelementalmicroanalysis pages 1-2, newbury2024testingtheaccuracy pages 14-16, newbury2024testingtheaccuracy pages 16-18). The general principle stated is that when pure elements are \"incompatible with vacuum or suffer electron-beam damage,\" stoichiometric compounds are substituted (newbury2019electronexcitedxraymicroanalysis pages 2-3, newbury2015performingelementalmicroanalysis pages 1-2). Pure Mg metal oxidizes rapidly, forming a surface MgO layer that grows under the electron beam and in ambient air; this creates a composite specimen that violates the homogeneity assumption of the k-ratio protocol. The EPMA community conventionally uses MgO (periclase), MgAl\u2082O\u2084 (spinel), Mg\u2082SiO\u2084 (forsterite), or CaMg(CO\u2083)\u2082 (dolomite) as Mg standards, with MgO being the simplest and most widely used.\n\n**Specific additional suppliers (not directly verified in the retrieved literature but well-established in the EPMA community):**\n- **Astimex Standards Ltd** (Toronto, Canada): Supplies mounted pure-element and compound standard blocks commonly used in EPMA laboratories.\n- **Micro-Analysis Consultants (MAC)** (St. Ives, UK): Supplies mineral and synthetic microanalysis standards.\n- **Ted Pella, Inc.**: Distributes microanalysis standards and specimen preparation supplies.\n- **P&H Developments**: Supplies EPMA standard materials.\n- **Smithsonian microbeam standards collection**: Curated mineral standards used by the Smithsonian Institution's microbeam facility and distributed to the community.\n\n*Note: Specific catalogue identifiers for Astimex, MAC, Ted Pella, and P&H Developments were not verified in the retrieved literature and should be confirmed with the vendors' current catalogues.*\n\n## 5. Public Repositories of EDS/EPMA Spectra\n\n**NIST DTSA-II internal standards database:** The DTSA-II software distribution (freely available from NIST at https://www.nist.gov/services-resources/software/nist-dtsa-ii) includes a built-in standards/k-ratio database. This database contains reference data for standard spectra and compositions used in the k-ratio quantification engine. However, these are primarily used as the software's internal reference framework for matrix corrections rather than as a downloadable library of measured spectra transferable to other instruments (newbury2011isscanningelectron pages 13-16, newbury2019electronexcitedxraymicroanalysis pages 16-18).\n\n**EMSA/MAS format (ISO 22029):** The standard data exchange format for microbeam analysis spectra is the EMSA/MAS .msa ASCII format, now codified as ISO 22029 (dumit2025challengesandfuture pages 9-10). This format is supported by DTSA-II and most vendor software for import/export of EDS spectra.\n\n**Key limitation on transferability of archived spectra:** Even when spectra are available in .msa format from repositories or community resources, they are generally usable only as **reference/identification spectra** (for qualitative comparison and peak identification) rather than as quantification standards on a different instrument. This is because the spectra encode the detector-specific response function (resolution, tailing, efficiency) of the instrument on which they were acquired (tsuji2010xrayspectrometry. pages 9-10, ritchie2018exploringthelimits pages 1-4, newbury2011isscanningelectron pages 13-16). Newbury and Ritchie's \"remote standards\" approach can partially address this limitation by applying corrections for spectrometer efficiency differences, but the raw analytical total loses validity and normalization is required (newbury2011isscanningelectron pages 13-16).\n\n**Other resources:**\n- **de-ma.ch web database** (Allaz, 2024, Microsc. Microanal. 30:489\u2013500): A web database for electron and X-ray microanalysis to assist lab managers and users. The detailed contents were not fully verified in the retrieved literature.\n- **NEXL** (Ritchie, 2022, Microsc. Microanal. 28:478\u2013495): Ritchie's reproducible spectrum and hyperspectrum data analysis framework using a defined data format.\n- **University of Oregon CAMCOR**: Maintains standard block documentation that can serve as a community reference but is not a downloadable spectral library.\n- **Zenodo/Figshare deposits**: Individual researchers occasionally deposit EDS datasets; these should be evaluated case-by-case for usability as quantification standards.\n\n**Practical conclusion:** No large, publicly downloadable library of measured EDS standard spectra exists that would be directly usable as quantification standards on an arbitrary instrument. The most reliable path remains acquiring your own standards on your own detector.\n\n## 6. The Specific Low-kV Case: 5 kV Mg K\u03b1 in an Al-Rich Matrix\n\n**The analytical challenge:** At 5 kV, Mg K\u03b1 (1.254 keV) and Al K\u03b1 (1.487 keV) are separated by only ~233 eV. With a typical SDD FWHM of ~55\u201365 eV at these energies, the peaks are nominally resolved, but the Al K\u03b1 peak\u2014which is enormously intense in an 84+ wt% Al matrix\u2014generates a low-energy tail due to incomplete charge collection that extends beneath the much smaller Mg K\u03b1 peak. Your measured Mg concentration (0.9\u20131.6 wt% vs. specification 0.20\u20130.45 wt%) represents a 2\u20134\u00d7 overestimate that is entirely consistent with inadequate characterization of this Al K\u03b1 low-energy tail artifact in a standardless quantification framework.\n\n**Accuracy demonstrated at 5 keV with the k-ratio protocol:** Newbury and Ritchie (2024) systematically tested accuracy at E\u2080 = 5 keV using NIST DTSA-II with the standards-based k-ratio protocol, making 263 concentration measurements for 39 elements in 113 materials. More than 98% of their results fell within \u00b15% RDEV, and 82% fell within \u00b12% RDEV (newbury2024testingtheaccuracy pages 1-3, newbury2024testingtheaccuracy pages 18-22). This demonstrates that high-accuracy quantification at 5 keV is achievable with proper standards and protocol. Their analytical platform was a JEOL 8500f with a Bruker Quad SDD array (newbury2024testingtheaccuracy pages 4-6, newbury2024testingtheaccuracy pages 1-3).\n\n**Standards selection for Al, Si, Mg at 5 keV:** In the 5 keV study, MgO was used as the Mg standard, Al\u2082O\u2083 as the Al standard, and SiO\u2082 as the Si standard (newbury2024testingtheaccuracy pages 14-16). These compound standards avoid the surface oxidation problem of pure Mg metal and provide reliable, reproducible compositions.\n\n**Practical recommendations for your measurement:**\n\n1. **Acquire a measured Al standard spectrum on your own detector.** This is the single most important step to characterize the detector-specific Al K\u03b1 low-energy tail under Mg K\u03b1. The Al standard spectrum (pure Al metal or Al\u2082O\u2083) serves as both a quantification standard and a peak-shape reference for the MLLS fitting in DTSA-II (ritchie2018exploringthelimits pages 4-5, newbury2015performingelementalmicroanalysis pages 17-20, newbury2015performingelementalmicroanalysis pages 7-9). In DTSA-II, this is accomplished by setting up a \"Standard Bundle\" that combines the standard spectrum with peak-shape references (ritchie2018exploringthelimits pages 4-5).\n\n2. **Consider acquiring a \"blank\" spectrum from pure Al** (or an Al-Si binary alloy with no Mg) specifically to characterize and subtract the Al K\u03b1 tail contribution under the Mg K\u03b1 region. This provides an empirical characterization of the ICC tailing on your specific Octane Plus detector. The peak fitting residual spectrum after fitting Al should show whether any counts remain in the Mg K\u03b1 region (newbury2015performingelementalmicroanalysis pages 17-20, newbury2015performingelementalmicroanalysis pages 7-9).\n\n3. **Collect high-count spectra.** For trace-level Mg (0.2\u20130.45 wt% is in the minor/trace boundary), long acquisition times are needed to improve counting statistics and detection limits. Detection limits scale as C_DL = [3 \u00d7 N_B^(1/2) / (N_S \u2212 N_B)] \u00d7 C_S, and practical LODs can reach ~200\u2013500 ppm with sufficient counts (newbury2019electronexcitedxraymicroanalysis pages 13-15). Total spectrum counts of 3\u201310 million (0.1\u20135 keV range) were typical in the Newbury & Ritchie 5 keV study (newbury2024testingtheaccuracy pages 4-6, newbury2024testingtheaccuracy pages 1-3).\n\n4. **Use conservative dead time (~10%).** At 5 kV in an Al-rich matrix, the Al K\u03b1 peak will be extremely intense. Coincidence peaks (Al+Al at ~2.97 keV, Al+Si, etc.) become significant above ~10\u201315% dead time and can distort the continuum shape in the fitting region. Choose beam current to keep dead time below 10% on the most highly excited standard (newbury2015performingelementalmicroanalysis pages 11-13, goldstein2018quantitativeanalysisthe pages 6-8).\n\n5. **Surface preparation is critical.** At 5 kV, the electron range is very short (~200\u2013300 nm in Al), so surface roughness, oxidation, and carbon contamination have a proportionally larger effect. Surface roughness should be <50 nm rms for measurements of photon energies below 1 keV, and the same preparation/coating protocol must be applied to both standards and unknowns (newbury2015performingelementalmicroanalysis pages 2-4, newbury2015performingelementalmicroanalysis pages 11-13, goldstein2018quantitativeanalysisthe pages 1-4). Carbon coatings should be ~8\u201310 nm and matched between standard and unknown; mismatched coating thickness introduces significant error at low beam energies (newbury2015performingelementalmicroanalysis pages 9-11).\n\n6. **Inspect the peak fitting residual spectrum.** After fitting Al and Si peaks, inspect the residual spectrum in the Mg K\u03b1 region to verify whether a genuine Mg peak remains above the fitted background, and whether the residual shows any systematic structure indicating inadequate tail modeling (newbury2015performingelementalmicroanalysis pages 17-20, newbury2015performingelementalmicroanalysis pages 7-9).\n\n7. **The raw analytical total is diagnostic.** When using the k-ratio protocol (not normalized), the raw analytical total should fall near 1.00 (typically 0.98\u20131.02 at conventional beam energies). At 5 keV, a broader range of 0.8\u20131.2 is observed even for carefully vetted materials (newbury2024testingtheaccuracy pages 18-22, newbury2024testingtheaccuracy pages 22-24). A total significantly deviating from unity signals potential problems (missing elements, surface layers, or fitting artifacts).\n\n8. **Verify with a known Mg-bearing reference material.** Analyze NIST SRM 470 K412 glass (which contains Mg, Al, Si, Ca, Fe, and O) at 5 keV to validate your Mg measurement against the certified composition before analyzing the AlSi10Mg alloy. This serves as an independent accuracy check for the specific Al-Mg overlap situation on your instrument.\n\n**Root cause of your Mg overestimate:** In standardless quantification, the vendor's built-in peak model may not accurately represent the ICC tail of Al K\u03b1 on your specific Octane Plus detector, leading to systematic misattribution of Al K\u03b1 tail counts to the Mg K\u03b1 channel. Switching to standards-based k-ratio quantification with DTSA-II, using a measured Al standard from your own detector as both standard and peak-shape reference, should dramatically reduce this systematic error by empirically capturing the actual detector response (newbury2011isscanningelectron pages 13-16, newbury2019electronexcitedxraymicroanalysis pages 16-18).\n\n\nReferences\n\n1. (newbury2015performingelementalmicroanalysis pages 1-2): Dale E. Newbury and Nicholas W. M. Ritchie. Performing elemental microanalysis with high accuracy and high precision by scanning electron microscopy/silicon drift detector energy-dispersive x-ray spectrometry (sem/sdd-eds). Journal of Materials Science, 50:493-518, Nov 2015. URL: https://doi.org/10.1007/s10853-014-8685-2, doi:10.1007/s10853-014-8685-2. This article has 611 citations and is from a peer-reviewed journal.\n\n2. (newbury2015performingelementalmicroanalysis pages 11-13): Dale E. Newbury and Nicholas W. M. Ritchie. Performing elemental microanalysis with high accuracy and high precision by scanning electron microscopy/silicon drift detector energy-dispersive x-ray spectrometry (sem/sdd-eds). Journal of Materials Science, 50:493-518, Nov 2015. URL: https://doi.org/10.1007/s10853-014-8685-2, doi:10.1007/s10853-014-8685-2. This article has 611 citations and is from a peer-reviewed journal.\n\n3. (goldstein2018energydispersivexray pages 14-15): Joseph I. Goldstein, Dale E. Newbury, Joseph R. Michael, Nicholas W. M. Ritchie, John Henry J. Scott, and David C. Joy. Energy dispersive x-ray spectrometry: physical principles and user-selected parameters. ArXiv, pages 209-234, Nov 2018. URL: https://doi.org/10.1007/978-1-4939-6676-9\\_16, doi:10.1007/978-1-4939-6676-9\\_16. This article has 33 citations.\n\n4. (goldstein2018quantitativeanalysisthe pages 6-8): Joseph I. Goldstein, Dale E. Newbury, Joseph R. Michael, Nicholas W. M. Ritchie, John Henry J. Scott, and David C. Joy. Quantitative analysis: the sem/eds elemental microanalysis k-ratio procedure for bulk specimens, step-by-step. ArXiv, pages 309-339, Nov 2018. URL: https://doi.org/10.1007/978-1-4939-6676-9\\_20, doi:10.1007/978-1-4939-6676-9\\_20. This article has 9 citations.\n\n5. (newbury2015performingelementalmicroanalysis pages 2-4): Dale E. Newbury and Nicholas W. M. Ritchie. Performing elemental microanalysis with high accuracy and high precision by scanning electron microscopy/silicon drift detector energy-dispersive x-ray spectrometry (sem/sdd-eds). Journal of Materials Science, 50:493-518, Nov 2015. URL: https://doi.org/10.1007/s10853-014-8685-2, doi:10.1007/s10853-014-8685-2. This article has 611 citations and is from a peer-reviewed journal.\n\n6. (tsuji2010xrayspectrometry. pages 9-10): Kouichi Tsuji, Kazuhiko Nakano, Yoshio Takahashi, Kouichi Hayashi, and Chul-Un Ro. X-ray spectrometry. Analytical chemistry, 82 12:4950-87, May 2010. URL: https://doi.org/10.1021/ac101069d, doi:10.1021/ac101069d. This article has 78 citations and is from a highest quality peer-reviewed journal.\n\n7. (goldstein2018energydispersivexray pages 15-16): Joseph I. Goldstein, Dale E. Newbury, Joseph R. Michael, Nicholas W. M. Ritchie, John Henry J. Scott, and David C. Joy. Energy dispersive x-ray spectrometry: physical principles and user-selected parameters. ArXiv, pages 209-234, Nov 2018. URL: https://doi.org/10.1007/978-1-4939-6676-9\\_16, doi:10.1007/978-1-4939-6676-9\\_16. This article has 33 citations.\n\n8. (goldstein2018energydispersivexray pages 18-20): Joseph I. Goldstein, Dale E. Newbury, Joseph R. Michael, Nicholas W. M. Ritchie, John Henry J. Scott, and David C. Joy. Energy dispersive x-ray spectrometry: physical principles and user-selected parameters. ArXiv, pages 209-234, Nov 2018. URL: https://doi.org/10.1007/978-1-4939-6676-9\\_16, doi:10.1007/978-1-4939-6676-9\\_16. This article has 33 citations.\n\n9. (newbury2019electronexcitedxraymicroanalysis pages 2-3): Dale E. Newbury and Nicholas W.M. Ritchie. Electron-excited x-ray microanalysis by energy dispersive spectrometry at 50: analytical accuracy, precision, trace sensitivity, and quantitative compositional mapping. Microscopy and Microanalysis, 25:1075-1105, Oct 2019. URL: https://doi.org/10.1017/s143192761901482x, doi:10.1017/s143192761901482x. This article has 69 citations and is from a peer-reviewed journal.\n\n10. (newbury2015performingelementalmicroanalysis pages 9-11): Dale E. Newbury and Nicholas W. M. Ritchie. Performing elemental microanalysis with high accuracy and high precision by scanning electron microscopy/silicon drift detector energy-dispersive x-ray spectrometry (sem/sdd-eds). Journal of Materials Science, 50:493-518, Nov 2015. URL: https://doi.org/10.1007/s10853-014-8685-2, doi:10.1007/s10853-014-8685-2. This article has 611 citations and is from a peer-reviewed journal.\n\n11. (goldstein2018quantitativeanalysisthe pages 1-4): Joseph I. Goldstein, Dale E. Newbury, Joseph R. Michael, Nicholas W. M. Ritchie, John Henry J. Scott, and David C. Joy. Quantitative analysis: the sem/eds elemental microanalysis k-ratio procedure for bulk specimens, step-by-step. ArXiv, pages 309-339, Nov 2018. URL: https://doi.org/10.1007/978-1-4939-6676-9\\_20, doi:10.1007/978-1-4939-6676-9\\_20. This article has 9 citations.\n\n12. (dumit2025challengesandfuture pages 9-10): Ver\u00f3nica I. Dumit, Irini Furxhi, Penny Nymark, Antreas Afantitis, Ammar Ammar, Monica J. B. Amorim, Dalila Antunes, Svetlana Avramova, Chiara L. Battistelli, Gianpietro Basei, Cecilia Bossa, Emil Cimpan, Mihaela Roxana Cimpan, Dmitri Ciornii, Anna Costa, Camilla Delpivo, Maria Dusinska, Ana Sofia Fonseca, Steffi Friedrichs, Vasile\u2010Dan Hodoroaba, Danail Hristozov, Panagiotis Isigonis, Nina Jeliazkova, Nikolay Kochev, Eva Kranjc, Dieter Maier, Georgia Melagraki, Anastasios G. Papadiamantis, Tomasz Puzyn, Hubert Rauscher, Katie Reilly, Araceli S\u00e1nchez Jim\u00e9nez, Janeck J. Scott\u2010Fordsmand, Neeraj Shandilya, Hyun Kil Shin, Gergana Tancheva, Jeaphianne P. M. van Rijn, Egon L. Willighagen, Ewelina Wyrzykowska, Martine I. Bakker, Damjana Drobne, Thomas E. Exner, Martin Himly, and Iseult Lynch. Challenges and future directions in assessing the quality and completeness of advanced materials safety data for re\u2010usability: a position paper from the nanosafety community. Advanced Sustainable Systems, Dec 2026. URL: https://doi.org/10.1002/adsu.202500567, doi:10.1002/adsu.202500567. This article has 2 citations and is from a peer-reviewed journal.\n\n13. (goldstein2018energydispersivexray pages 16-18): Joseph I. Goldstein, Dale E. Newbury, Joseph R. Michael, Nicholas W. M. Ritchie, John Henry J. Scott, and David C. Joy. Energy dispersive x-ray spectrometry: physical principles and user-selected parameters. ArXiv, pages 209-234, Nov 2018. URL: https://doi.org/10.1007/978-1-4939-6676-9\\_16, doi:10.1007/978-1-4939-6676-9\\_16. This article has 33 citations.\n\n14. (newbury2015performingelementalmicroanalysis pages 20-21): Dale E. Newbury and Nicholas W. M. Ritchie. Performing elemental microanalysis with high accuracy and high precision by scanning electron microscopy/silicon drift detector energy-dispersive x-ray spectrometry (sem/sdd-eds). Journal of Materials Science, 50:493-518, Nov 2015. URL: https://doi.org/10.1007/s10853-014-8685-2, doi:10.1007/s10853-014-8685-2. This article has 611 citations and is from a peer-reviewed journal.\n\n15. (ritchie2018exploringthelimits pages 1-4): N W M Ritchie, D E Newbury, H Lowers, and M Mengason. Exploring the limits of eds microanalysis: rare earth element analyses. IOP Conference Series: Materials Science and Engineering, 304:012013, Aug 2018. URL: https://doi.org/10.1088/1757-899x/304/1/012013, doi:10.1088/1757-899x/304/1/012013. This article has 15 citations.\n\n16. (tong2026measurementuncertaintiesof pages 8-11): V. Tong and K. Mingard. Measurement uncertainties of energy dispersive x-ray spectroscopy in the scanning electron microscope (sem-edx/eds). Unknown journal, Mar 2026. URL: https://doi.org/10.47120/npl.mat135, doi:10.47120/npl.mat135.\n\n17. (goldstein2018energydispersivexray pages 1-2): Joseph I. Goldstein, Dale E. Newbury, Joseph R. Michael, Nicholas W. M. Ritchie, John Henry J. Scott, and David C. Joy. Energy dispersive x-ray spectrometry: physical principles and user-selected parameters. ArXiv, pages 209-234, Nov 2018. URL: https://doi.org/10.1007/978-1-4939-6676-9\\_16, doi:10.1007/978-1-4939-6676-9\\_16. This article has 33 citations.\n\n18. (newbury2011isscanningelectron pages 13-16): Dale E. Newbury and Nicholas W. M. Ritchie. Is scanning electron microscopy/energy dispersive x-ray spectroscopy (sem/eds) quantitative? effect of specimen shape. SPIE Proceedings, 8036:803602, May 2011. URL: https://doi.org/10.1117/12.881040, doi:10.1117/12.881040. This article has 3 citations.\n\n19. (giunto2025harnessingautomatedsemeds pages 4-6): Andrea Giunto, Yuxing Fei, Pragnay Nevatia, Bernardus Rendy, Nathan Szymanski, and Gerbrand Ceder. Harnessing automated sem-eds and machine learning to unlock high-throughput compositional characterization of powder materials. Unknown journal, Oct 2025. URL: https://doi.org/10.21203/rs.3.rs-7837297/v1, doi:10.21203/rs.3.rs-7837297/v1.\n\n20. (newbury2015performingelementalmicroanalysis pages 17-20): Dale E. Newbury and Nicholas W. M. Ritchie. Performing elemental microanalysis with high accuracy and high precision by scanning electron microscopy/silicon drift detector energy-dispersive x-ray spectrometry (sem/sdd-eds). Journal of Materials Science, 50:493-518, Nov 2015. URL: https://doi.org/10.1007/s10853-014-8685-2, doi:10.1007/s10853-014-8685-2. This article has 611 citations and is from a peer-reviewed journal.\n\n21. (newbury2019electronexcitedxraymicroanalysis pages 5-6): Dale E. Newbury and Nicholas W.M. Ritchie. Electron-excited x-ray microanalysis by energy dispersive spectrometry at 50: analytical accuracy, precision, trace sensitivity, and quantitative compositional mapping. Microscopy and Microanalysis, 25:1075-1105, Oct 2019. URL: https://doi.org/10.1017/s143192761901482x, doi:10.1017/s143192761901482x. This article has 69 citations and is from a peer-reviewed journal.\n\n22. (newbury2024testingtheaccuracy pages 1-3): Dale E. Newbury and Nicholas W. M. Ritchie. Testing the accuracy of low-beam-energy electron-excited x-ray microanalysis with energy-dispersive spectrometry. Journal of Materials Science, 59:19088-19111, Oct 2024. URL: https://doi.org/10.1007/s10853-024-10285-4, doi:10.1007/s10853-024-10285-4. This article has 15 citations and is from a peer-reviewed journal.\n\n23. (newbury2024testingtheaccuracy pages 22-24): Dale E. Newbury and Nicholas W. M. Ritchie. Testing the accuracy of low-beam-energy electron-excited x-ray microanalysis with energy-dispersive spectrometry. Journal of Materials Science, 59:19088-19111, Oct 2024. URL: https://doi.org/10.1007/s10853-024-10285-4, doi:10.1007/s10853-024-10285-4. This article has 15 citations and is from a peer-reviewed journal.\n\n24. (newbury2019electronexcitedxraymicroanalysis pages 13-15): Dale E. Newbury and Nicholas W.M. Ritchie. Electron-excited x-ray microanalysis by energy dispersive spectrometry at 50: analytical accuracy, precision, trace sensitivity, and quantitative compositional mapping. Microscopy and Microanalysis, 25:1075-1105, Oct 2019. URL: https://doi.org/10.1017/s143192761901482x, doi:10.1017/s143192761901482x. This article has 69 citations and is from a peer-reviewed journal.\n\n25. (ritchie2018exploringthelimits pages 4-5): N W M Ritchie, D E Newbury, H Lowers, and M Mengason. Exploring the limits of eds microanalysis: rare earth element analyses. IOP Conference Series: Materials Science and Engineering, 304:012013, Aug 2018. URL: https://doi.org/10.1088/1757-899x/304/1/012013, doi:10.1088/1757-899x/304/1/012013. This article has 15 citations.\n\n26. (newbury2015performingelementalmicroanalysis pages 7-9): Dale E. Newbury and Nicholas W. M. Ritchie. Performing elemental microanalysis with high accuracy and high precision by scanning electron microscopy/silicon drift detector energy-dispersive x-ray spectrometry (sem/sdd-eds). Journal of Materials Science, 50:493-518, Nov 2015. URL: https://doi.org/10.1007/s10853-014-8685-2, doi:10.1007/s10853-014-8685-2. This article has 611 citations and is from a peer-reviewed journal.\n\n27. (newbury2019electronexcitedxraymicroanalysis pages 16-18): Dale E. Newbury and Nicholas W.M. Ritchie. Electron-excited x-ray microanalysis by energy dispersive spectrometry at 50: analytical accuracy, precision, trace sensitivity, and quantitative compositional mapping. Microscopy and Microanalysis, 25:1075-1105, Oct 2019. URL: https://doi.org/10.1017/s143192761901482x, doi:10.1017/s143192761901482x. This article has 69 citations and is from a peer-reviewed journal.\n\n28. (newbury2024testingtheaccuracy pages 14-16): Dale E. Newbury and Nicholas W. M. Ritchie. Testing the accuracy of low-beam-energy electron-excited x-ray microanalysis with energy-dispersive spectrometry. Journal of Materials Science, 59:19088-19111, Oct 2024. URL: https://doi.org/10.1007/s10853-024-10285-4, doi:10.1007/s10853-024-10285-4. This article has 15 citations and is from a peer-reviewed journal.\n\n29. (newbury2024testingtheaccuracy pages 16-18): Dale E. Newbury and Nicholas W. M. Ritchie. Testing the accuracy of low-beam-energy electron-excited x-ray microanalysis with energy-dispersive spectrometry. Journal of Materials Science, 59:19088-19111, Oct 2024. URL: https://doi.org/10.1007/s10853-024-10285-4, doi:10.1007/s10853-024-10285-4. This article has 15 citations and is from a peer-reviewed journal.\n\n30. (newbury2024testingtheaccuracy pages 18-22): Dale E. Newbury and Nicholas W. M. Ritchie. Testing the accuracy of low-beam-energy electron-excited x-ray microanalysis with energy-dispersive spectrometry. Journal of Materials Science, 59:19088-19111, Oct 2024. URL: https://doi.org/10.1007/s10853-024-10285-4, doi:10.1007/s10853-024-10285-4. This article has 15 citations and is from a peer-reviewed journal.\n\n31. (newbury2024testingtheaccuracy pages 4-6): Dale E. Newbury and Nicholas W. M. Ritchie. Testing the accuracy of low-beam-energy electron-excited x-ray microanalysis with energy-dispersive spectrometry. Journal of Materials Science, 59:19088-19111, Oct 2024. URL: https://doi.org/10.1007/s10853-024-10285-4, doi:10.1007/s10853-024-10285-4. This article has 15 citations and is from a peer-reviewed journal.",
            "graded_answer": null,
            "cost": 0.0,
            "token_counts": {},
            "config_md5": "cf0c84e94f52c475b19d4a5609bc66c1",
            "tool_history": [
              [
                "create_plan"
              ],
              [
                "update_plan"
              ],
              [
                "paper_search",
                "paper_search",
                "paper_search",
                "paper_search"
              ],
              [
                "paper_search",
                "paper_search",
                "paper_search",
                "paper_search"
              ],
              [
                "gather_evidence",
                "paper_search",
                "paper_search"
              ],
              [
                "paper_search",
                "paper_search",
                "paper_search"
              ],
              [
                "gather_evidence",
                "gather_evidence"
              ],
              [
                "gather_evidence",
                "paper_search",
                "paper_search"
              ],
              [
                "read_text",
                "paper_search",
                "paper_search"
              ],
              [
                "gather_evidence",
                "read_text"
              ],
              [
                "collect_cited_papers_in_evidence",
                "read_text"
              ],
              [
                "paper_search",
                "paper_search",
                "gather_evidence"
              ],
              [
                "paper_search",
                "read_text",
                "read_text"
              ],
              [
                "update_plan",
                "update_plan",
                "update_plan",
                "update_plan"
              ],
              [
                "gather_evidence",
                "gather_evidence"
              ],
              [
                "read_text",
                "read_text"
              ],
              [
                "update_plan",
                "update_plan"
              ],
              [
                "create_artifact"
              ],
              [
                "create_artifact"
              ],
