Repository: vertical-cloud-lab/caliber

Understanding a novel metal alloy's properties depends on accurate characterization, but leading analytical methods (SEM, EDS, EBSD, XRF) only return representative results when their acquisition parameters are set correctly. For example, standardless SEM-EDS can over-report trace Mg in AlSi10Mg several-fold, and EBSD indexing yield on laser powder bed fusion-derived Al-Si can vary from 40% to 80% once beam current and the phase model were corrected. Finding the right parameters takes trial-and-error. We present CALIBER, an AI-enabled platform to help address this that couples characterization literature through retrieval-augmented generation (RAG), a growing experimental dataset, and an uncertainty-aware feedback loop. Based on these, the model recommends high-fidelity acquisition settings for a given sample and analysis goal. Combining established characterization knowledge with data we collect in-house yields a literature- and physics-grounded method for choosing baseline parameters. This reduces the time needed to reach compositional and microstructural analysis of new alloys.

File: outputs/eds-standards/answer.md
# Standards-Based k-Ratio Quantification for Low-kV SEM-EDS of AlSi10Mg: A Comprehensive Technical Guide

## 1. What Is an EDS Standard Spectrum, Informationally?

An EDS standard spectrum is far more than an array of channel counts. For it to be usable in standards-based k-ratio quantification, a standard spectrum must be accompanied by a comprehensive set of metadata that documents the exact conditions under which it was acquired, so that the fundamental ratio k = I_unknown / I_standard is meaningful. The k-ratio protocol requires that unknown and standard be measured "under identical conditions of beam energy, known dose, and detector efficiency" (newbury2015performingelementalmicroanalysis pages 1-2). Specifically, the following metadata must be recorded and archived with each standard spectrum:

**Instrumental parameters:** beam energy (accelerating voltage), probe current (measured with a Faraday cup and digital picoammeter for rigorous work), live time and real time (to calculate effective dose and dead time), and the EDS detector's process time/time constant (which must remain fixed—adaptive process time is explicitly discouraged for standards-based work) (newbury2015performingelementalmicroanalysis pages 11-13, goldstein2018energydispersivexray pages 14-15). The dead time should be kept below approximately 10% to minimize coincidence artifacts, which grow significantly above ~15% dead time (newbury2015performingelementalmicroanalysis pages 11-13, goldstein2018quantitativeanalysisthe pages 6-8).

**Geometric parameters:** detector elevation (take-off) angle, detector azimuthal angle, specimen tilt (preferably zero), detector-to-specimen distance (which sets the solid angle), and the detector active area (newbury2015performingelementalmicroanalysis pages 11-13, newbury2015performingelementalmicroanalysis pages 2-4).

**Detector characterization:** window type and thickness (polymer/Moxtek AP3/AP5 vs. Be vs. windowless), support grid geometry and open area fraction (typically 76–80%), detector dead layer thickness, energy resolution (FWHM at Mn Kα, typically 122–150 eV for modern SDDs), and the energy calibration (zero offset and gain, typically 5 eV/channel) (tsuji2010xrayspectrometry. pages 9-10, goldstein2018energydispersivexray pages 14-15, goldstein2018energydispersivexray pages 15-16, goldstein2018energydispersivexray pages 18-20).

**Standard material parameters:** the identity and known composition of the standard (whether certified by an independent method), its microscopic homogeneity (confirmed by EPMA), and its certification traceability (e.g., NIST SRM certificate) (newbury2019electronexcitedxraymicroanalysis pages 2-3). When pure elements are incompatible with vacuum or suffer oxidation/beam damage, stoichiometric compounds are substituted—e.g., MgO for Mg, KCl for K and Cl, FeS₂ for S, GaP for Ga and P, CaF₂ for Ca and F (newbury2015performingelementalmicroanalysis pages 1-2).

**Sample condition parameters:** surface preparation state (highly polished, not chemically etched; surface roughness <50 nm rms for measurements of photons below 1 keV), coating material and thickness (typically ~8–10 nm carbon), and contamination/oxidation/tarnish state (newbury2015performingelementalmicroanalysis pages 2-4, newbury2015performingelementalmicroanalysis pages 9-11, newbury2015performingelementalmicroanalysis pages 11-13, goldstein2018quantitativeanalysisthe pages 1-4).

**Administrative parameters:** date and time of acquisition, operator, and instrument identifier (newbury2015performingelementalmicroanalysis pages 11-13).

**The EMSA/MAS .msa format (ISO 22029)** is the standardized spectrum data file format for microbeam analysis, originally defined by Fiori, Swyt, and others and adopted as ISO 22029 "Microbeam Analysis – EMSA/MAS Standard File Format for Spectral-Data Exchange" (dumit2025challengesandfuture pages 9-10). Its required keywords include `#FORMAT`, `#VERSION`, `#TITLE`, `#DATE`, `#TIME`, `#OWNER`, `#NPOINTS`, `#NCOLUMNS`, `#XUNITS`, `#YUNITS`, `#DATATYPE`, `#XPERCHAN`, `#OFFSET`, `#SIGNALTYPE`, and `#SPECTRUM`. Optional but analytically critical keywords include `#BEAMKV`, `#PROBECUR`, `#LIVETIME`, `#REALTIME`, `#ELEVANGLE`, `#AZIMANGLE`, and `#XTILTSTGE`/`#YTILTSTGE`. Notably, the classic EMSA/MAS keyword set does not include dedicated fields for detector window type, dead layer thickness, incomplete charge collection parameters, or FWHM at Mn Kα—these must be recorded in comment fields or external documentation. Scott, Wight, and Thorne (2002, Microsc. Microanal. 8:646–647) proposed extending the format to XML-based "EMSA/MAS 2.0," but the original ASCII format remains dominant.

The following table summarizes the complete metadata requirements:

| Metadata Parameter | Description/Purpose | EMSA/MAS Keyword (where applicable) |
|---|---|---|
| Beam energy / accelerating voltage | Required because k-ratios are valid only when unknown and standard are measured under the same excitation conditions; changes ionization cross-sections, overvoltage, depth of generation, and matrix corrections. (newbury2015performingelementalmicroanalysis pages 11-13, newbury2015performingelementalmicroanalysis pages 2-4, newbury2015performingelementalmicroanalysis pages 1-2, goldstein2018quantitativeanalysisthe pages 1-4) | `#BEAMKV` |
| Probe current | Needed to document electron dose and to verify reproducibility/linearity of X-ray intensity; rigorous k-ratio work should measure current with a Faraday cup/picoammeter. (newbury2015performingelementalmicroanalysis pages 11-13, goldstein2018energydispersivexray pages 18-20, goldstein2018quantitativeanalysisthe pages 6-8) | `#PROBECUR` |
| Live time | Dose in EDS is probe current × live time; live time, not real time, determines effective dose because dead time removes useful counts. (newbury2015performingelementalmicroanalysis pages 11-13, goldstein2018energydispersivexray pages 16-18, goldstein2018energydispersivexray pages 18-20) | `#LIVETIME` |
| Real time / dead time | Important to assess pulse pile-up/coincidence and detector operating regime; Newbury & Ritchie recommend conservative operation around ~10% dead time for standards-based work, especially when weak peaks sit near coincidence/tail artifacts. (newbury2015performingelementalmicroanalysis pages 20-21, newbury2015performingelementalmicroanalysis pages 11-13, goldstein2018energydispersivexray pages 18-20, goldstein2018quantitativeanalysisthe pages 6-8) | `#REALTIME`, `#DEADTIME` |
| Detector elevation / take-off angle | Required geometric parameter for absorption correction; should match between unknown and standard and be verified physically if necessary. (newbury2015performingelementalmicroanalysis pages 11-13, newbury2015performingelementalmicroanalysis pages 2-4, goldstein2018energydispersivexray pages 14-15) | often `#ELEVANGLE` or vendor-specific |
| Detector azimuth angle | Needed because detector orientation changes X-ray path length and effective efficiency; should be fixed and recorded for reusable standards. (newbury2015performingelementalmicroanalysis pages 11-13) | often vendor-specific / not always standardized |
| Specimen tilt | Changes take-off geometry and absorption; Goldstein/Newbury specify tilt should be controlled, preferably zero for bulk standards unless intentionally used. (newbury2015performingelementalmicroanalysis pages 11-13, goldstein2018quantitativeanalysisthe pages 1-4) | often `#XTILTSTGE`, `#YTILTSTGE` or vendor-specific |
| Detector-to-specimen distance / working distance | Sets solid angle and count rate; must be reproducible between standard and unknown. Off-axis position also changes apparent low-energy efficiency because of window-grid/trap shadowing. (newbury2015performingelementalmicroanalysis pages 11-13, newbury2015performingelementalmicroanalysis pages 2-4, goldstein2018energydispersivexray pages 15-16) | often `#WORKING`, `#DISTANCE` or vendor-specific |
| Detector active area / solid angle | Needed to interpret count rate and portability of archived spectra; different detector geometries change throughput and sensitivity. (newbury2015performingelementalmicroanalysis pages 11-13, newbury2015performingelementalmicroanalysis pages 2-4, newbury2015performingelementalmicroanalysis pages 9-11) | usually not in classic MSA core keywords; vendor-specific |
| Detector window type and thickness | Critical below ~2 keV because polymer/SiN vs Be windows transmit low-energy X-rays very differently; affects Mg K, Al K, O K, etc. (tsuji2010xrayspectrometry. pages 9-10, ritchie2018exploringthelimits pages 1-4, tong2026measurementuncertaintiesof pages 8-11, goldstein2018energydispersivexray pages 15-16) | usually vendor-specific / not a required classic MSA keyword |
| Window support grid / electron trap details | Off-axis shadowing and low-energy attenuation can change intensity and background, especially for light elements. (goldstein2018energydispersivexray pages 15-16) | vendor-specific |
| Detector dead layer / front contact / Si absorption characteristics | Needed when comparing detectors or simulating spectra because fluorescence in dead layer, escape peaks, and efficiency roll-off alter low-energy response. (tsuji2010xrayspectrometry. pages 9-10, goldstein2018energydispersivexray pages 1-2) | vendor-specific |
| Detector response function / incomplete charge collection behavior | Essential for fitting trace peaks under tails; low-energy tailing and peak-shape differences are detector-specific and limit transferability of standard spectra. (tsuji2010xrayspectrometry. pages 9-10, newbury2011isscanningelectron pages 13-16, giunto2025harnessingautomatedsemeds pages 4-6) | not represented in classic MSA keyword set |
| Energy calibration zero offset | Required so standard and unknown spectra align channel-for-channel for integrated-peak k-ratios and peak fitting. (goldstein2018quantitativeanalysisthe pages 1-4, goldstein2018energydispersivexray pages 18-20) | `#OFFSET` |
| Energy calibration gain / channel width | Required to define energy-per-channel; Goldstein recommends fixed channel width (e.g., 5 eV/channel) and consistent calibration. (goldstein2018quantitativeanalysisthe pages 1-4, goldstein2018energydispersivexray pages 18-20) | `#XPERCHAN`, sometimes paired with `#OFFSET` |
| Number of channels / energy range | Needed to reconstruct spectrum and assure same fitting range; spectra should span low-energy region through the Duane–Hunt limit. (goldstein2018quantitativeanalysisthe pages 1-4, goldstein2018energydispersivexray pages 18-20) | `#NPOINTS`, `#XUNITS` |
| Energy resolution / FWHM at Mn Kα | Peak overlap sensitivity depends on detector resolution; should be documented because different FWHM values change deconvolution and low-energy tail contributions. (goldstein2018energydispersivexray pages 14-15, ritchie2018exploringthelimits pages 1-4, goldstein2018energydispersivexray pages 1-2) | often `#MNFWHM` or vendor-specific |
| Process time / shaping time / time constant | Must be fixed; adaptive process time is specifically discouraged for standards-based quantification because it changes peak shape and resolution. (newbury2015performingelementalmicroanalysis pages 11-13, goldstein2018energydispersivexray pages 14-15) | often `#TIMECNST` or vendor-specific |
| Count total / integrated counts | High-count spectra are needed for robust MLLS fitting and trace-level overlap correction; archive the total counts or dose associated with the standard. (newbury2015performingelementalmicroanalysis pages 20-21, newbury2015performingelementalmicroanalysis pages 11-13, newbury2015performingelementalmicroanalysis pages 17-20) | `#DATATYPE` with counts array; total counts often derived or vendor-specific |
| Standard identity | The material used as the standard must be named explicitly so composition, homogeneity, and suitability can be checked. (newbury2019electronexcitedxraymicroanalysis pages 2-3, newbury2015performingelementalmicroanalysis pages 1-2, newbury2019electronexcitedxraymicroanalysis pages 5-6, newbury2024testingtheaccuracy pages 1-3) | `#SAMPLE` |
| Standard composition | Required because k-ratio denominator must correspond to a known concentration in the standard. (newbury2019electronexcitedxraymicroanalysis pages 2-3, newbury2015performingelementalmicroanalysis pages 1-2, newbury2019electronexcitedxraymicroanalysis pages 5-6, newbury2024testingtheaccuracy pages 1-3) | no single core keyword; usually comment/header text |
| Certification / traceability | For rigorous work, the standard composition should be certified or independently established and microscopically homogeneous. (newbury2015performingelementalmicroanalysis pages 2-4, newbury2019electronexcitedxraymicroanalysis pages 2-3, newbury2024testingtheaccuracy pages 1-3) | usually comment/header text |
| Date/time of acquisition | Needed for traceability, detector stability checks, and QA of archived reusable standards. (newbury2015performingelementalmicroanalysis pages 11-13) | `#DATE`, `#TIME` |
| Operator / instrument identifier | Supports QA and cross-checking of archived standards; important when spectra are reused. (newbury2015performingelementalmicroanalysis pages 11-13) | `#OWNER`, `#TITLE`, vendor-specific instrument fields |
| Specimen surface preparation state | Surface roughness/topography directly affects low-energy X-rays; for photons below ~1 keV surfaces should be extremely flat, and standards/unknowns should be prepared similarly. (newbury2015performingelementalmicroanalysis pages 2-4, newbury2015performingelementalmicroanalysis pages 11-13, goldstein2018quantitativeanalysisthe pages 1-4) | usually comment/header text |
| Coating material and thickness | Carbon or metal coatings absorb low-energy X-rays; mismatch between standard and unknown coatings can cause significant error at low kV. (newbury2015performingelementalmicroanalysis pages 9-11, newbury2015performingelementalmicroanalysis pages 11-13, newbury2024testingtheaccuracy pages 22-24) | usually comment/header text |
| Contamination / oxidation / tarnish state | Surface films create composite specimens and strongly bias low-energy analysis; should be documented, especially for reactive standards like Mg-bearing materials. (newbury2019electronexcitedxraymicroanalysis pages 2-3, newbury2019electronexcitedxraymicroanalysis pages 13-15, newbury2024testingtheaccuracy pages 22-24) | usually comment/header text |
| Vacuum / chamber conditions | Useful for assessing contamination growth and detector performance stability during acquisition. (newbury2019electronexcitedxraymicroanalysis pages 13-15, newbury2024testingtheaccuracy pages 22-24) | vendor-specific |
| Peak-family / line selection used for quantification | EDS often quantifies whole line families rather than a single line; the selected family must be known to interpret k-ratios and matrix corrections. (newbury2015performingelementalmicroanalysis pages 1-2, ritchie2018exploringthelimits pages 4-5) | usually analysis metadata, not core MSA |
| Background/fit model or peak-shape reference linkage | Particularly valuable for trace-overlap cases, because usability of a stored standard also depends on the associated peak-shape references and fitting strategy. (ritchie2018exploringthelimits pages 4-5, newbury2015performingelementalmicroanalysis pages 17-20, newbury2015performingelementalmicroanalysis pages 7-9) | not in classic MSA core; DTSA-II/project metadata |
| QA status / same-conditions verification | Archived standards are reusable only if a QA protocol confirms the unknown was measured under the same beam energy, dose, and EDS parameters. (newbury2015performingelementalmicroanalysis pages 11-13) | not a classic MSA keyword; external QA record |


*Table: This table summarizes the metadata that must accompany an EDS standard spectrum for rigorous standards-based k-ratio quantification. It combines the practical requirements emphasized by Goldstein/Newbury/Ritchie with the fields typically represented in the EMSA/MAS .msa format and notes where classic MSA keywords are incomplete for modern detector-response details.*

## 2. Are Standard Spectra Transferable Between Instruments?

**The short answer is: generally no, not without significant correction, especially for low-energy lines below ~2 keV.**

The fundamental problem is that the k-ratio protocol requires that unknown and standard spectra be acquired under identical conditions. The stability of modern SDD-EDS detectors permits reuse of previously measured, stored standard spectra on the *same* instrument, provided a quality-assurance protocol confirms that the unknown was measured under the same documented conditions (beam energy, dose, and EDS parameters) (newbury2015performingelementalmicroanalysis pages 11-13). SDDs show nearly constant resolution and calibration across a wide range of input count rates, which enables practical spectrum archiving on a given instrument (newbury2015performingelementalmicroanalysis pages 9-11).

However, cross-instrument transfer faces several detector-specific barriers:

**Resolution differences:** Different SDDs have different FWHM values (typically 122–150 eV at Mn Kα), which change peak shapes and the extent of tails under adjacent peaks—directly relevant to the Al Kα tail under Mg Kα in your case (ritchie2018exploringthelimits pages 1-4, goldstein2018energydispersivexray pages 1-2, goldstein2018energydispersivexray pages 14-15).

**Window transmission:** The choice of window material (polymer/SiN vs. Be vs. windowless) dramatically affects transmission below ~2 keV. Moxtek AP3 and AP5 windows have different thicknesses (380 µm vs. 265 µm ribs), rib widths, and acceptance angles, creating different low-energy efficiencies (goldstein2018energydispersivexray pages 15-16). Be windows absorb essentially all X-rays below ~1 keV, making spectra taken with Be-window detectors incomparable to those from polymer-window detectors for light-element lines (tong2026measurementuncertaintiesof pages 8-11).

**Silicon dead layer and incomplete charge collection (ICC):** Scholze and Procop modeled the EDS spectral response accounting for statistical and electronic noise, ICC (which causes peak tailing on the low-energy side), escape effects, and fluorescence from the front contact/dead layer (tsuji2010xrayspectrometry. pages 9-10). These processes are detector-specific and alter both peak shapes and the continuum particularly at low energies. The ICC tailing is the precise artifact creating your Al Kα tail under Mg Kα.

**Published "standards transfer" methodologies:** Newbury and Ritchie describe a "remote standards standardless" approach in which a library of standard measurements made on another instrument supplies standard intensities, with calculated corrections applied for beam energy and spectrometer efficiency differences. However, they note that no dose calibration is attempted in this approach, so the raw analytical total has no validity and normalization is required—thereby removing important diagnostic indicators of geometric or other deviations (newbury2011isscanningelectron pages 13-16). Newbury and Ritchie (2019) also reference a "golden detector" calibration-transfer technique (from Alvisi et al., 2006), in which a detector calibrated at a synchrotron beamline is used with a carefully chosen reference material to transfer the calibration to other instruments—an approach they note is inherently more accurate than purely first-principles standardless methods (newbury2019electronexcitedxraymicroanalysis pages 16-18).

**Quantitative accuracy penalty:** When comparing measured and DTSA-II simulated spectra for bulk K411 at 20 keV (a surrogate for cross-instrument transfer using a modeled detector response), Newbury and Ritchie found discrepancies ranging from +1.2% for Fe Kα to +19% for Mg K, with the low-energy region showing systematically larger deviations (newbury2011isscanningelectron pages 13-16). This +19% discrepancy for Mg K specifically underscores the severity of the problem for your Mg Kα / Al Kα overlap situation.

**Practical recommendation:** For your specific case (trace Mg Kα at 1.254 keV under the tail of the dominant Al Kα at 1.487 keV), standard spectra should be acquired on your own EDAX Octane Plus SDD on your Apreo SEM under the same conditions as your unknowns. Cross-instrument transfer of standards is not recommended for this challenging low-energy overlap problem.

## 3. Simulated / Synthetic Standards

NIST DTSA-II includes built-in spectrum simulation tools (based on NISTMonte, a Monte Carlo electron trajectory simulator) that can generate synthetic standard spectra from first-principles physics to yield absolute intensities (newbury2011isscanningelectron pages 13-16). The simulation models electron scattering, X-ray generation, self-absorption, secondary fluorescence, and the detector response function.

**Published accuracy assessments:**

When Newbury and Ritchie (2015) used DTSA-II simulated standards to analyze NIST microanalysis glass K2496 at 10 keV, the resulting concentrations were very close to the as-synthesized values, with RDEV values of approximately −1.0% to +1.7% for the constituent elements and precision metrics of ~0.08–1.8% relative (newbury2015performingelementalmicroanalysis pages 20-21). This demonstrates that simulated standards can provide accurate quantification for moderate-to-high-energy X-ray lines in well-controlled measurements.

However, for bulk K411 at 20 keV, a direct comparison of measured and simulated spectra (without scaling) showed discrepancies of +1.2% for Fe Kα up to +19% for Mg K (newbury2011isscanningelectron pages 13-16). The systematically larger error at low photon energies (Mg K at 1.254 keV) reflects the difficulty of accurately modeling the detector response—particularly ICC, dead layer absorption, and window transmission effects—in the sub-2 keV energy range.

**Where simulated standards are acceptable:** Simulated standards are most useful when a flat, bulk reference of the desired composition is unavailable—for example, when analyzing irregularly shaped particles or microstructural features. DTSA-II can simulate a bulk reference spectrum from an estimated composition, with a first normalized analysis serving as that estimate (newbury2011isscanningelectron pages 13-16). For higher-energy lines (>2 keV) and well-characterized detector parameters, simulated standards can approach the accuracy of measured standards.

**Where simulated standards specifically fail:** The simulation's accuracy critically depends on the fidelity of the detector response model. Key failure modes include:
- **Low-energy peak tailing and ICC:** The incomplete charge collection process, which creates low-energy tails on peaks, is detector-specific and difficult to parameterize accurately from first principles. Giunto et al. (2025) note that detector artifacts "particularly below 2 keV" complicate background fitting and quantification (giunto2025harnessingautomatedsemeds pages 4-6).
- **Contamination layers and surface effects:** Real specimens accumulate carbon contamination and may have oxidation layers; these are not included in the simulation but strongly affect low-energy X-ray intensities (newbury2024testingtheaccuracy pages 22-24).
- **Absorption edge structure:** The continuum under characteristic peaks contains absorption edge structures that are broadened by the detector function; at higher beam energies, the peak fitting residuals show non-physical zero-intensity regions, indicating modeling limitations (newbury2024testingtheaccuracy pages 22-24).

**For your specific case:** A simulated Al standard would not accurately reproduce the ICC tail that extends from Al Kα into the Mg Kα region on your specific Octane Plus detector. This tail is the dominant suspected source of your Mg over-estimation, and it is highly detector-specific. A measured Al standard acquired on your own detector is essential to characterize this tail empirically.

## 4. Where to Obtain Physical Standards for Al, Si, and Mg

The following table provides a comprehensive listing of standards suppliers and CRMs relevant to your Al-Si-Mg system:

| Supplier/Source | Product/CRM | Catalogue/SRM Number | Elements/Composition | Notes |
|---|---|---|---|---|
| NIST | Glass for microanalysis, K411 | SRM 470 K411 | O-Mg-Si-Ca-Fe | Explicitly listed by Newbury & Ritchie as a microanalysis-qualified NIST SRM used in the 5 kV challenge set; useful as a multi-element glass containing Mg and Si. (newbury2024testingtheaccuracy pages 1-3) |
| NIST | Glass for microanalysis, K412 | SRM 470 K412 | O-Mg-Al-Si-Ca-Fe | Explicitly listed by Newbury & Ritchie as a microanalysis-qualified NIST SRM used in the 5 kV challenge set; directly relevant to Al-Mg-Si calibration and overlap studies. (newbury2024testingtheaccuracy pages 1-3) |
| NIST | Gold-silver alloy set | SRM 481 | Au-Ag alloys, nominal 20/40/60/80 wt% Au | Explicitly listed in the 5 kV study as a certified alloy series suitable for microanalysis challenge specimens and standards work. (newbury2024testingtheaccuracy pages 1-3) |
| NIST | Gold-copper alloy set | SRM 482 | Au-Cu alloys, nominal 20/40/60/80 wt% Au | Explicitly listed in the 5 kV study; Newbury & Ritchie also discuss spectra of SRM 482 at multiple beam energies. (newbury2024testingtheaccuracy pages 1-3, newbury2024testingtheaccuracy pages 22-24) |
| NIST | Stainless steel CRM | SRM 479 | Fe-Cr-Ni stainless steel | Explicitly listed in the 5 kV study among NIST microanalysis challenge materials. (newbury2024testingtheaccuracy pages 1-3) |
| NIST | Transformer steel CRM | SRM 483 | Fe-3Si steel | Mentioned by Newbury & Ritchie 2019 as an EPMA/EDS reference material in quantitative work. (newbury2019electronexcitedxraymicroanalysis pages 5-6) |
| NIST | Thin-film microanalysis SRM | SRM 2063a | Thin film; composition not verified here | Relevant NIST microanalysis SRM class, but exact composition/details were not verified in the retrieved sources; include only after checking the current NIST certificate. |
| NIST | K-glass / oxide glass series | SRM 1871, 1872, 1873, 1875 | SRM 1871 K456: O-Si-Pb; SRM 1872 K453: O-Ge-Pb; SRM 1873 K458: O-Si-Zn-Ba; SRM 1875 K496: O-Mg-Al-P | Explicitly listed in the 5 kV study as microanalysis-qualified SRMs. SRM 1875 is especially relevant because it contains Mg and Al. (newbury2024testingtheaccuracy pages 1-3) |
| Geller MicroAnalytical Laboratory (Topsfield, MA, USA) | Stoichiometric binary compounds prepared for microanalysis | Vendor product line; specific catalogue IDs not verified here | MgO, Al2O3, SiO2, TiN, TiO2, Cr2N, etc. | Explicitly named by Newbury & Ritchie 2024 as a source of stoichiometric compounds with surfaces prepared for microanalysis. Recommended route for MgO, Al2O3, SiO2 standards. (newbury2024testingtheaccuracy pages 1-3, newbury2024testingtheaccuracy pages 14-16) |
| SPI Supplies (West Chester, PA, USA) | Mineral standards / well-characterized minerals | Vendor product line; specific catalogue IDs not verified here | Minerals such as calcite, dolomite, fluorapatite, wollastonite, zircon; user-requested examples periclase/forsterite/spinel should be checked in current catalog | Explicitly named by Newbury & Ritchie 2024 as a source of minerals of known composition and micro-homogeneity used in the challenge set. (newbury2024testingtheaccuracy pages 1-3) |
| Astimex Standards Ltd (Toronto, Canada) | Mounted pure-element and compound microanalysis standards | Vendor product line; specific catalogue IDs not verified here | Pure Al, Si, alloys, oxides, silicates, custom mounts | Common EPMA/SEM-EDS supplier, but specific products were not verified in the retrieved literature; check current catalog for Al, Si, Mg-bearing mounts before purchase. |
| Ted Pella, Inc. | Microanalysis standards and mounts | Vendor product line; specific catalogue IDs not verified here | Pure elements, compounds, calibration mounts | Widely used supplier, but no product-specific verification in retrieved sources; confirm current catalog details. |
| Micro-Analysis Consultants (MAC), St Ives, UK | Mineral and synthetic EPMA standards | Vendor product line; specific catalogue IDs not verified here | Silicates, oxides, sulfides, synthetic compounds | Common EPMA standards source, but exact catalog entries were not verified in retrieved sources. |
| P&H Developments | Electron microprobe standards | Vendor product line; specific catalogue IDs not verified here | Mineral and synthetic standards | Named by user request; no product-specific verification found in retrieved sources, so verify directly with supplier. |
| Alfa Aesar (now Thermo Fisher chemicals) | Reagent compounds | Reagent-grade products; specific catalogue IDs not verified here | BaTiO3, PbS, MoS2 and other compounds | Explicitly named by Newbury & Ritchie 2024 as source of reagent compounds used as challenge specimens; reagent grade is not automatically a microanalysis standard, so homogeneity/prep must be checked. (newbury2024testingtheaccuracy pages 1-3, newbury2024testingtheaccuracy pages 14-16) |
| Smithsonian microbeam standards collection | Mineral reference materials | Collection-level resource; no single catalogue number | Mineral standards, including Mg-bearing silicates/carbonates depending on collection | Valuable institutional standards resource, but not documented in the retrieved contexts; verify access and material list directly with Smithsonian microbeam facility. |
| Recommended Mg standard chemistry | MgO (periclase chemistry) | Not a single catalog number | Mg and O | Newbury & Ritchie’s 5 kV study repeatedly used MgO as the Mg standard; their standards table maps Mg to MgO at 5 kV. This is the best-supported Mg standard in the retrieved sources. (newbury2024testingtheaccuracy pages 14-16, newbury2024testingtheaccuracy pages 16-18) |
| Recommended Al standard chemistry | Al2O3 | Not a single catalog number | Al and O | In the 5 kV study, Al was standardized with Al2O3 in the standards table; practical if oxide standards are already in the block. (newbury2024testingtheaccuracy pages 14-16) |
| Recommended Si standard chemistry | SiO2 or pure Si | Not a single catalog number | Si and O, or Si | The 5 kV study shows SiO2 used as a Si standard in multiple entries; Newbury & Ritchie also note that pure Si can be used among pure-element standards. (newbury2024testingtheaccuracy pages 14-16, newbury2024testingtheaccuracy pages 16-18) |
| Caution on pure Mg metal | Pure Mg metal | Not recommended as first-choice standard for routine low-kV SEM-EDS | Mg metal, rapidly oxidizing surface | Not directly evaluated in the retrieved papers, but the literature retrieved strongly supports substitution with MgO; this is consistent with the practical oxidation/contamination problem for Mg metal and the repeated use of stoichiometric compounds when pure elements are unstable. (newbury2019electronexcitedxraymicroanalysis pages 2-3, newbury2015performingelementalmicroanalysis pages 1-2, newbury2024testingtheaccuracy pages 16-18) |


*Table: This table summarizes physical standards sources and certified reference materials relevant to Al, Si, and Mg SEM-EDS/EPMA work, emphasizing items explicitly documented in the Newbury & Ritchie 2024 5 kV study. It distinguishes directly verified standards from commonly used suppliers whose current catalogue details should still be checked before procurement.*

**Standards used in the Newbury & Ritchie 2024 study at 5 keV:** At E₀ = 5 keV, their Table 1 explicitly documents the use of **MgO** as the standard for Mg, **Al₂O₃** for Al, and **SiO₂** (or pure Si) for Si (newbury2024testingtheaccuracy pages 14-16, newbury2024testingtheaccuracy pages 16-18). Their materials sources included NIST SRMs (SRM 470 K411/K412, SRM 479, SRM 481, SRM 482, SRM 1871–1875 series), minerals from SPI Supplies (West Chester, PA), stoichiometric compounds from Geller MicroAnalytical Laboratory (Topsfield, MA), and reagent compounds from Alfa Aesar (newbury2024testingtheaccuracy pages 1-3).

**On pure Mg metal as a standard:** Newbury and Ritchie consistently use MgO rather than pure Mg metal for their Mg standard (newbury2015performingelementalmicroanalysis pages 1-2, newbury2024testingtheaccuracy pages 14-16, newbury2024testingtheaccuracy pages 16-18). The general principle stated is that when pure elements are "incompatible with vacuum or suffer electron-beam damage," stoichiometric compounds are substituted (newbury2019electronexcitedxraymicroanalysis pages 2-3, newbury2015performingelementalmicroanalysis pages 1-2). Pure Mg metal oxidizes rapidly, forming a surface MgO layer that grows under the electron beam and in ambient air; this creates a composite specimen that violates the homogeneity assumption of the k-ratio protocol. The EPMA community conventionally uses MgO (periclase), MgAl₂O₄ (spinel), Mg₂SiO₄ (forsterite), or CaMg(CO₃)₂ (dolomite) as Mg standards, with MgO being the simplest and most widely used.

**Specific additional suppliers (not directly verified in the retrieved literature but well-established in the EPMA community):**
- **Astimex Standards Ltd** (Toronto, Canada): Supplies mounted pure-element and compound standard blocks commonly used in EPMA laboratories.
- **Micro-Analysis Consultants (MAC)** (St. Ives, UK): Supplies mineral and synthetic microanalysis standards.
- **Ted Pella, Inc.**: Distributes microanalysis standards and specimen preparation supplies.
- **P&H Developments**: Supplies EPMA standard materials.
- **Smithsonian microbeam standards collection**: Curated mineral standards used by the Smithsonian Institution's microbeam facility and distributed to the community.

*Note: Specific catalogue identifiers for Astimex, MAC, Ted Pella, and P&H Developments were not verified in the retrieved literature and should be confirmed with the vendors' current catalogues.*

## 5. Public Repositories of EDS/EPMA Spectra

**NIST DTSA-II internal standards database:** The DTSA-II software distribution (freely available from NIST at https://www.nist.gov/services-resources/software/nist-dtsa-ii) includes a built-in standards/k-ratio database. This database contains reference data for standard spectra and compositions used in the k-ratio quantification engine. However, these are primarily used as the software's internal reference framework for matrix corrections rather than as a downloadable library of measured spectra transferable to other instruments (newbury2011isscanningelectron pages 13-16, newbury2019electronexcitedxraymicroanalysis pages 16-18).

**EMSA/MAS format (ISO 22029):** The standard data exchange format for microbeam analysis spectra is the EMSA/MAS .msa ASCII format, now codified as ISO 22029 (dumit2025challengesandfuture pages 9-10). This format is supported by DTSA-II and most vendor software for import/export of EDS spectra.

**Key limitation on transferability of archived spectra:** Even when spectra are available in .msa format from repositories or community resources, they are generally usable only as **reference/identification spectra** (for qualitative comparison and peak identification) rather than as quantification standards on a different instrument. This is because the spectra encode the detector-specific response function (resolution, tailing, efficiency) of the instrument on which they were acquired (tsuji2010xrayspectrometry. pages 9-10, ritchie2018exploringthelimits pages 1-4, newbury2011isscanningelectron pages 13-16). Newbury and Ritchie's "remote standards" approach can partially address this limitation by applying corrections for spectrometer efficiency differences, but the raw analytical total loses validity and normalization is required (newbury2011isscanningelectron pages 13-16).

**Other resources:**
- **de-ma.ch web database** (Allaz, 2024, Microsc. Microanal. 30:489–500): A web database for electron and X-ray microanalysis to assist lab managers and users. The detailed contents were not fully verified in the retrieved literature.
- **NEXL** (Ritchie, 2022, Microsc. Microanal. 28:478–495): Ritchie's reproducible spectrum and hyperspectrum data analysis framework using a defined data format.
- **University of Oregon CAMCOR**: Maintains standard block documentation that can serve as a community reference but is not a downloadable spectral library.
- **Zenodo/Figshare deposits**: Individual researchers occasionally deposit EDS datasets; these should be evaluated case-by-case for usability as quantification standards.

**Practical conclusion:** No large, publicly downloadable library of measured EDS standard spectra exists that would be directly usable as quantification standards on an arbitrary instrument. The most reliable path remains acquiring your own standards on your own detector.

## 6. The Specific Low-kV Case: 5 kV Mg Kα in an Al-Rich Matrix

**The analytical challenge:** At 5 kV, Mg Kα (1.254 keV) and Al Kα (1.487 keV) are separated by only ~233 eV. With a typical SDD FWHM of ~55–65 eV at these energies, the peaks are nominally resolved, but the Al Kα peak—which is enormously intense in an 84+ wt% Al matrix—generates a low-energy tail due to incomplete charge collection that extends beneath the much smaller Mg Kα peak. Your measured Mg concentration (0.9–1.6 wt% vs. specification 0.20–0.45 wt%) represents a 2–4× overestimate that is entirely consistent with inadequate characterization of this Al Kα low-energy tail artifact in a standardless quantification framework.

**Accuracy demonstrated at 5 keV with the k-ratio protocol:** Newbury and Ritchie (2024) systematically tested accuracy at E₀ = 5 keV using NIST DTSA-II with the standards-based k-ratio protocol, making 263 concentration measurements for 39 elements in 113 materials. More than 98% of their results fell within ±5% RDEV, and 82% fell within ±2% RDEV (newbury2024testingtheaccuracy pages 1-3, newbury2024testingtheaccuracy pages 18-22). This demonstrates that high-accuracy quantification at 5 keV is achievable with proper standards and protocol. Their analytical platform was a JEOL 8500f with a Bruker Quad SDD array (newbury2024testingtheaccuracy pages 4-6, newbury2024testingtheaccuracy pages 1-3).

**Standards selection for Al, Si, Mg at 5 keV:** In the 5 keV study, MgO was used as the Mg standard, Al₂O₃ as the Al standard, and SiO₂ as the Si standard (newbury2024testingtheaccuracy pages 14-16). These compound standards avoid the surface oxidation problem of pure Mg metal and provide reliable, reproducible compositions.

**Practical recommendations for your measurement:**

1. **Acquire a measured Al standard spectrum on your own detector.** This is the single most important step to characterize the detector-specific Al Kα low-energy tail under Mg Kα. The Al standard spectrum (pure Al metal or Al₂O₃) serves as both a quantification standard and a peak-shape reference for the MLLS fitting in DTSA-II (ritchie2018exploringthelimits pages 4-5, newbury2015performingelementalmicroanalysis pages 17-20, newbury2015performingelementalmicroanalysis pages 7-9). In DTSA-II, this is accomplished by setting up a "Standard Bundle" that combines the standard spectrum with peak-shape references (ritchie2018exploringthelimits pages 4-5).

2. **Consider acquiring a "blank" spectrum from pure Al** (or an Al-Si binary alloy with no Mg) specifically to characterize and subtract the Al Kα tail contribution under the Mg Kα region. This provides an empirical characterization of the ICC tailing on your specific Octane Plus detector. The peak fitting residual spectrum after fitting Al should show whether any counts remain in the Mg Kα region (newbury2015performingelementalmicroanalysis pages 17-20, newbury2015performingelementalmicroanalysis pages 7-9).

3. **Collect high-count spectra.** For trace-level Mg (0.2–0.45 wt% is in the minor/trace boundary), long acquisition times are needed to improve counting statistics and detection limits. Detection limits scale as C_DL = [3 × N_B^(1/2) / (N_S − N_B)] × C_S, and practical LODs can reach ~200–500 ppm with sufficient counts (newbury2019electronexcitedxraymicroanalysis pages 13-15). Total spectrum counts of 3–10 million (0.1–5 keV range) were typical in the Newbury & Ritchie 5 keV study (newbury2024testingtheaccuracy pages 4-6, newbury2024testingtheaccuracy pages 1-3).

4. **Use conservative dead time (~10%).** At 5 kV in an Al-rich matrix, the Al Kα peak will be extremely intense. Coincidence peaks (Al+Al at ~2.97 keV, Al+Si, etc.) become significant above ~10–15% dead time and can distort the continuum shape in the fitting region. Choose beam current to keep dead time below 10% on the most highly excited standard (newbury2015performingelementalmicroanalysis pages 11-13, goldstein2018quantitativeanalysisthe pages 6-8).

5. **Surface preparation is critical.** At 5 kV, the electron range is very short (~200–300 nm in Al), so surface roughness, oxidation, and carbon contamination have a proportionally larger effect. Surface roughness should be <50 nm rms for measurements of photon energies below 1 keV, and the same preparation/coating protocol must be applied to both standards and unknowns (newbury2015performingelementalmicroanalysis pages 2-4, newbury2015performingelementalmicroanalysis pages 11-13, goldstein2018quantitativeanalysisthe pages 1-4). Carbon coatings should be ~8–10 nm and matched between standard and unknown; mismatched coating thickness introduces significant error at low beam energies (newbury2015performingelementalmicroanalysis pages 9-11).

6. **Inspect the peak fitting residual spectrum.** After fitting Al and Si peaks, inspect the residual spectrum in the Mg Kα region to verify whether a genuine Mg peak remains above the fitted background, and whether the residual shows any systematic structure indicating inadequate tail modeling (newbury2015performingelementalmicroanalysis pages 17-20, newbury2015performingelementalmicroanalysis pages 7-9).

7. **The raw analytical total is diagnostic.** When using the k-ratio protocol (not normalized), the raw analytical total should fall near 1.00 (typically 0.98–1.02 at conventional beam energies). At 5 keV, a broader range of 0.8–1.2 is observed even for carefully vetted materials (newbury2024testingtheaccuracy pages 18-22, newbury2024testingtheaccuracy pages 22-24). A total significantly deviating from unity signals potential problems (missing elements, surface layers, or fitting artifacts).

8. **Verify with a known Mg-bearing reference material.** Analyze NIST SRM 470 K412 glass (which contains Mg, Al, Si, Ca, Fe, and O) at 5 keV to validate your Mg measurement against the certified composition before analyzing the AlSi10Mg alloy. This serves as an independent accuracy check for the specific Al-Mg overlap situation on your instrument.

**Root cause of your Mg overestimate:** In standardless quantification, the vendor's built-in peak model may not accurately represent the ICC tail of Al Kα on your specific Octane Plus detector, leading to systematic misattribution of Al Kα tail counts to the Mg Kα channel. Switching to standards-based k-ratio quantification with DTSA-II, using a measured Al standard from your own detector as both standard and peak-shape reference, should dramatically reduce this systematic error by empirically capturing the actual detector response (newbury2011isscanningelectron pages 13-16, newbury2019electronexcitedxraymicroanalysis pages 16-18).
