Repository: vertical-cloud-lab/caliber

Understanding a novel metal alloy's properties depends on accurate characterization, but leading analytical methods (SEM, EDS, EBSD, XRF) only return representative results when their acquisition parameters are set correctly. For example, standardless SEM-EDS can over-report trace Mg in AlSi10Mg several-fold, and EBSD indexing yield on laser powder bed fusion-derived Al-Si can vary from 40% to 80% once beam current and the phase model were corrected. Finding the right parameters takes trial-and-error. We present CALIBER, an AI-enabled platform to help address this that couples characterization literature through retrieval-augmented generation (RAG), a growing experimental dataset, and an uncertainty-aware feedback loop. Based on these, the model recommends high-fidelity acquisition settings for a given sample and analysis goal. Combining established characterization knowledge with data we collect in-house yields a literature- and physics-grounded method for choosing baseline parameters. This reduces the time needed to reach compositional and microstructural analysis of new alloys.

File: outputs/issue-1-eds-parameters/answer.md
## Derivation of Recommended Acquisition Parameters in SEM-EDS: From Physics Models to Standard Practice

### 1. Overvoltage Ratio (U₀ ≈ 2–3)

The recommendation to set the accelerating voltage E₀ at roughly two to three times the critical excitation energy Ec of the highest-energy line of interest (i.e., overvoltage U₀ = E₀/Ec ≈ 2–3) derives from the interplay of three physics models.

**Ionization cross-section.** The Bethe (1930) formulation of the inner-shell ionization cross-section Q predicts that Q rises steeply from the threshold (U = 1), passes through a broad maximum at overvoltages of a few (typically U ≈ 2–4 depending on the shell and the specific formulation), and then decreases slowly as ln(U)/U at high overvoltages. Green and Cosslett (1961, 1968) validated this behavior experimentally by measuring K-, L-, and M-shell X-ray production efficiencies from thick pure-element targets bombarded by electrons, confirming that characteristic X-ray yield per unit beam current rises rapidly above threshold but saturates at modest overvoltages. Powell, Llovet, and Salvat (2016) later evaluated the accuracy of the Bethe equation against distorted-wave Born-approximation calculations and experiment, finding that the Bethe formula provides a useful approximation in the overvoltage range relevant to microanalysis. These studies collectively established that the marginal gain in ionization efficiency diminishes above U ≈ 2–3.

**Electron range and interaction volume.** Countering the benefit of higher overvoltage, the electron range R in a solid scales approximately as E₀^1.67/ρ in the Kanaya–Okayama (1972) formulation. This means that raising E₀ expands the interaction volume roughly as R³, degrading lateral and depth spatial resolution. As Goldstein et al. (2018) note, the beam energy of 20 keV provides sufficient overvoltage (E₀/Ec > 1.5) for K-shell excitation up to Br and L-shell excitation up to Bi, with photon energies up to ~12 keV (goldstein2018quantitativeanalysisthe pages 4-6). Reducing E₀ from 20 to 10 keV substantially reduces the absorption correction factor uncertainty, as demonstrated for the FeS system where the S absorption factor dropped from 1.118 to 1.04, improving the relative error from 1.0% to 0.59% (goldstein2018quantitativeanalysisthe pages 9-11).

**Depth distribution ϕ(ρz).** Castaing's original tracer experiments (1951 onward) measured the distribution of X-ray production with depth by sandwiching a thin marker layer of known composition at varying depths within a substrate, establishing the ϕ(ρz) function that forms the basis of ZAF and ϕ(ρz) matrix corrections. The ϕ(ρz) function shows that at high overvoltage, X-ray production extends deeper into the specimen, increasing absorption losses and reducing the fraction of generated X-rays that escape to the detector. This provides the physics basis for the practical rule: the overvoltage of ~2–3 sits near the broad maximum of the ratio of useful (escaped) characteristic signal to interaction volume. ISO 22309:2011 codified this as a minimum overvoltage of 1.8 for quantitative analysis (tong2026measurementuncertaintiesof pages 8-11). Goldstein et al. recommend E₀/Ec > 1.5 as a minimum and note that a beam energy of 5 keV is the lowest at which at least one characteristic X-ray peak can be excited for all elements except H and He (newbury2019electronexcitedxraymicroanalysis pages 13-15).

### 2. Dead-Time and Throughput Optimization (20–40% Historical; ≤10% for Modern SDD)

The dead-time recommendation comes directly from detector counting-rate theory. X-rays arrive randomly, but the EDS can process only one photon at a time. The dead-time percentage is defined as DT(%) = (ICR − OCR)/ICR × 100%, where ICR is the input count rate and OCR is the output count rate (goldstein2018energydispersivexray pages 9-10).

**Paralyzable model.** For a truly paralyzable (extending) dead-time system, the output count rate is OCR = ICR × exp(−ICR × τ), where τ is the dead-time constant per event. This function has a maximum at ICR = 1/τ, corresponding to a dead-time fraction of 1 − 1/e ≈ 63.2%. Beyond this point, further increases in ICR actually decrease OCR—the system paralyzes. In practice, the useful operating range is well below this mathematical maximum because (a) the dead-time correction accuracy degrades at high rates, and (b) coincidence (sum/pile-up) peaks grow rapidly.

**Non-paralyzable model.** For a non-paralyzable system, OCR = ICR/(1 + ICR × τ). The OCR rises monotonically but with diminishing returns, and dead-time correction is mathematically straightforward. Real EDS systems exhibit behavior between these two limits, with modern SDD digital pulse processors closer to non-paralyzable at moderate rates.

**Practical optimum.** The classic Si(Li)-EDS strategy was to operate at ≤30% dead-time on a strongly excited pure element standard (goldstein2018quantitativeanalysisthe pages 6-8). With modern SDD-EDS, Goldstein et al. recommend a more conservative approach: keeping dead-time below 10% on the most highly excited standard because coincidence peaks become significant above this threshold, particularly when trace constituents must be measured in spectral regions affected by sum peaks (goldstein2018quantitativeanalysisthe pages 6-8). At 3% dead-time, coincidence artifacts are minimal; at 29% dead-time on the same glass K412, extensive coincidence peaks (Al+Al, Si+O, Si+Mg, Si+Si, Si+Ca, Mg+Ca) become visible (goldstein2018quantitativeanalysisthe pages 6-8). Donovan et al. (2023) showed that the traditional linear dead-time correction expression Icps = icps/(1 − icps·τ) becomes inaccurate above ~50 kcps, requiring higher-order correction expressions (Willis 2-term, 6-term expansion, or logarithmic models) for accurate quantification at higher count rates (donovan2023anewmethod pages 2-3, donovan2023anewmethod pages 3-4).

Thus the 20–40% guidance for Si(Li) detectors was a practical compromise maximizing stored counts while keeping dead-time correction errors tolerable; the shift to ≤10% for SDD-based quantitative work reflects the greater throughput capacity of SDDs and the more stringent demands of modern peak fitting for trace analysis.

### 3. Pulse Process Time (Shaping Time): Electronic Noise Trade-off

The choice of process time (also called shaping time, time constant, or throughput setting) in EDS is governed by a fundamental noise trade-off in the front-end electronics (goldstein2018energydispersivexray pages 14-15).

**Noise components.** Lechner et al. (2004) express the equivalent noise charge (ENC) of an SDD as:

ENC² = (2kᵦT/gₘ)·C²·A₁/τ + afC²·A₂ + q·Il·A₃·τ

where the three terms represent serial white noise (proportional to 1/τ, dominated by detector capacitance C and FET transconductance gₘ), 1/f noise (independent of τ), and parallel noise (proportional to τ, dominated by leakage current Il) (lechner2004novelhighresolutionsilicon pages 2-4). At short shaping times, the serial (voltage) noise dominates and energy resolution degrades hyperbolically; at long shaping times, the parallel (current) noise and pile-up probability increase. The optimal shaping time sits at the broad minimum of ENC versus τ, typically around 0.5–3 μs for SDDs depending on detector area, temperature, and capacitance (schlosser2010expandingthedetection pages 2-4, lechner2004novelhighresolutionsilicon pages 4-5).

**Practical implementation.** Goldstein et al. describe the trade-off as three-way: throughput, resolution, and coincidence rate. Longer process times achieve better resolution but poor throughput; shorter process times maximize throughput but increase coincidence events. The optimal setting for quantitative analysis is a moderate process time that degrades resolution by only a few percent (e.g., from 122–128 eV to 130–135 eV FWHM at Mn Kα) while substantially increasing throughput (goldstein2018energydispersivexray pages 14-15, goldstein2018energydispersivexray pages 25-26). Modern SDDs with 500 ns time constants can achieve resolution below 130 eV at Mn Kα while maintaining maximum OCR of ~130 kHz per detector chip (newbury2011isscanningelectron pages 2-3). The precision of quantitative analysis is more determined by the number of measured X-rays than by spectral resolution alone (goldstein2018energydispersivexray pages 14-15). Critically, for standards-based analysis, the same process time must be used for all standards and unknowns; adaptive process times that change resolution with throughput make spectrum fitting challenging and less accurate (goldstein2018energydispersivexray pages 14-15).

### 4. Counting Statistics: Why ~10⁴ Counts Gives ~1% RSD

The count-time recommendation derives directly from Poisson counting statistics. For a measured number of counts N drawn from a Poisson process, the standard deviation is σ = √N, so the relative standard deviation (RSD) is σ/N = 1/√N. Thus:

- N = 10⁴ → RSD = 1%
- N = 10⁶ → RSD = 0.1%
- N = 10² → RSD = 10%

This is a mathematical identity, not an empirical convention. Newbury and Ritchie (2019) tabulate the separate contributions of counting error, absorption-factor error, and atomic-number-factor error to the combined uncertainty budget for standards-based SDD-EDS analysis. For example, in the analysis of FeS at 20 keV with 7 × 10⁶ integrated spectrum counts, the counting error for the standard contributes ±0.0002 mass fraction and for the unknown ±0.0007, while the absorption factor error dominates at ±0.0017 (goldstein2018quantitativeanalysisthe pages 8-9). This demonstrates that at sufficiently high counts, counting statistics become a minor contributor and systematic errors (matrix corrections) dominate.

Guyett et al. (2024) empirically validated the counting precision relationship for glass analyses: with only 10k–20k total counts (<1 s acquisition), RSD exceeded 5% even for major element oxides above 10 wt%; above 100k counts, all elements above 1.5 wt% exhibited RSD < 5%; and above 1M counts, major element oxide RSD was consistently below 2% (guyett2024optimizingsemedxfor pages 4-6). They recommended a minimum of 1M total spectrum counts for fully quantitative major-element SEM-EDX analysis, achievable in approximately 15 seconds with modern multi-detector SDD systems.

### 5. Currie's Detection-Limit Framework (the "3-sigma" Criterion)

The widely used "3-sigma" detection criterion traces to Currie's seminal 1968 paper in Analytical Chemistry, which rigorously separated three quantities using hypothesis-testing theory (currie1999detectionandquantification pages 2-4, currie1999detectionandquantification pages 1-2):

1. **Critical value (decision threshold) Lc = z₁₋α·σ₀ = 1.645σ₀** (for α = 0.05): the threshold above which the analyst decides "detected." This controls only the false-positive rate.

2. **Detection limit Ld = Lc + z₁₋β·σd ≈ 2×Lc = 3.29σ₀** (for α = β = 0.05, homoscedastic Gaussian): the true signal level at which the probability of a false negative is also limited to β = 0.05. The factor 3.29 (not 3) arises from the sum of two one-sided z-quantiles: 1.645 + 1.645 = 3.29.

3. **Quantification limit Lq = kq·σ₀ = 10σ₀** (for 10% RSD at the quantification limit).

The casual shorthand "3-sigma detection limit" conflates the decision threshold (1.645σ) with the detection limit (3.29σ) and slightly misquotes the coefficient. Currie (1999) reviewed this confusion, noting that prior approaches ignoring false negatives effectively set β = 0.50, yielding detection capability estimates that differed by up to three orders of magnitude from the hypothesis-testing result (currie1999detectionandquantification pages 1-2, currie1999detectionandquantification pages 4-6).

In the EDS microanalysis context, Newbury and Ritchie (2019) express the concentration detection limit as CDL = [3√NB/(NS − NB)]·CS, where NB is the background counts under the peak, NS is the total peak integral counts, and CS is the known concentration (newbury2019electronexcitedxraymicroanalysis pages 13-15). This functional form traces directly to Ziebold's (1967) sensitivity expression CDL > 3.29a/(ntP × P/B)^(1/2), where a relates composition to intensity, n is the number of observations, tP is counting time, and P/B is the peak-to-background ratio (rinaldi2015electronprobemicroanalysis pages 4-5). Both formulations encode the same Poisson-statistics–based detection theory.

### 6. Standards vs. Genuine Optima vs. Committee Convention

The table below synthesizes how each parameter was derived and whether it represents a true optimum or a codified convention:

| Parameter | Common recommended value | How the number was derived | Key primary literature / anchor reference | True optimum or convention? | Shift at low-kV / trace analysis |
|---|---|---|---|---|---|
| Overvoltage ratio U0 = E0/Ec | Typically ~2–3; ISO floor for quant often stated as ≥1.8 | From the inner-shell ionization cross-section rising steeply just above threshold and then flattening or declining in benefit per added kV, as described by Bethe-type formulations and later evaluated by Powell, Llovet, and Salvat; thick-target X-ray production efficiency measurements by Green and Cosslett showed characteristic yield peaking broadly near modest overvoltage, not at the highest beam energy. The competing penalty is that electron range and interaction volume grow strongly with E0, approximately by Kanaya–Okayama scaling, while phi(rho-z) depth distributions show X-ray generation moving deeper, increasing absorption and reducing spatial resolution. Thus the rule came from maximizing useful characteristic production per unit interaction volume, not from committee preference alone. (goldstein2018quantitativeanalysisthe pages 4-6, goldstein2018quantitativeanalysisthe pages 9-11, rinaldi2015electronprobemicroanalysis pages 7-8, newbury2019electronexcitedxraymicroanalysis pages 13-15, rinaldi2015electronprobemicroanalysis pages 2-4, tong2026measurementuncertaintiesof pages 8-11) | Bethe theory; Green and Cosslett 1961, 1968 measurements; Kanaya and Okayama 1972; Castaing-origin phi(rho-z) framework as summarized in later reviews | Mostly a genuine physics optimum, but broad rather than sharp; committees codified a robust operating zone | At ≤5 keV the optimum is often driven by line accessibility and spatial resolution rather than by the classic 2–3 rule alone; one may accept lower overvoltage (~1.25–1.8) to keep the interaction volume small or to reach only available L or M lines, with increased sensitivity to absorption, surface films, and matrix-correction error. For Mg K-alpha at 5 keV, U0 ≈ 5/1.254 ≈ 4.0: excitation is ample, but the practical limit becomes background, absorption, and overlap handling rather than insufficient ionization. (newbury2019electronexcitedxraymicroanalysis pages 13-15, newbury2019electronexcitedxraymicroanalysis pages 16-18, rinaldi2015electronprobemicroanalysis pages 7-8, wuhrer2016lowvoltageimaging pages 7-10, wuhrer2016lowvoltageimaging pages 10-12) |
| Detector dead time / throughput | Historically ~20–40% for Si(Li); modern standards-based SDD quant often kept much lower, commonly <10–15% on the most intense peak if coincidence artifacts matter | Derived from counting-system dead-time theory. For a paralyzable model, stored rate behaves approximately as OCR = ICR × exp(-ICR × tau), which peaks at ICR × tau = 1, i.e. 36.8% dead time; for a non-paralyzable model OCR = ICR/(1 + ICR × tau), throughput keeps rising but with diminishing returns. Real EDS electronics also have anti-coincidence rejection and pile-up artifacts, so the practical maximum useful throughput occurs before the mathematical maximum if sum peaks will compromise quantification. Goldstein shows OCR–ICR curves and coincidence-peak growth; Donovan shows why simple linear dead-time correction breaks down at higher rates. (goldstein2018quantitativeanalysisthe pages 6-8, goldstein2018energydispersivexray pages 9-10, donovan2023anewmethod pages 3-4, donovan2023anewmethod pages 2-3, donovan2023anewmethod pages 4-5) | Classic dead-time theory; modern microanalysis implementation in Goldstein and Donovan | A real throughput optimum exists mathematically, but the widely taught 20–40% band is partly a practical convention balancing throughput against pile-up; with SDD quantitative work the optimum for accuracy often shifts lower | For low-kV and trace work, keep dead time lower because weak trace peaks can be hidden by coincidence peaks and by calibration or resolution drift at high rates. Modern SDDs can run at high OCR, but if looking for 0.5–1 wt% Mg in AlSi10Mg at 5 keV, a conservative dead time (~10–20%, or even lower if sum peaks intrude) is usually preferable to maximize spectral cleanliness. (goldstein2018quantitativeanalysisthe pages 6-8, goldstein2018energydispersivexray pages 9-10, guyett2024optimizingsemedxfor pages 4-6, guyett2024optimizingsemedxfor pages 3-4) |
| Pulse processor shaping / process time | Choose a moderate setting: a few eV worse than best resolution, but far better throughput; avoid adaptive shaping for standards-based quant | Derived from the equivalent-noise-charge minimum. Lechner gives ENC^2 = serial white term proportional to 1/tau + a 1/f term + a parallel-noise term proportional to tau: short shaping times increase series white noise and ballistic-deficit sensitivity; long shaping times increase parallel-noise contribution and pile-up probability. Therefore the optimum is at the broad minimum of ENC versus shaping time, then adjusted upward or downward depending on count-rate needs. Goldstein describes the three-way trade-off among resolution, throughput, and coincidence rate; Schlosser and Niculae show measured FWHM versus shaping time for SDDs. (goldstein2018energydispersivexray pages 25-26, goldstein2018energydispersivexray pages 14-15, newbury2011isscanningelectron pages 2-3, niculae2006optimizedreadoutmethods pages 2-3, niculae2006optimizedreadoutmethods pages 3-6, schlosser2010expandingthedetection pages 2-4, lechner2004novelhighresolutionsilicon pages 2-4, lechner2004novelhighresolutionsilicon pages 4-5) | Semiconductor-detector noise theory; Lechner 2004; Niculae 2006; Schlosser 2010; later digital-pulse work such as Blaj 2017 | Genuine electronics optimum, but broad; the exact chosen setting is instrument-specific and thus partly conventional in practice | At low-kV, low-energy peaks are narrow and often crowded, so somewhat longer shaping than for fast mapping may be justified if resolving Mg, Al, Si low-energy structure matters. For trace analysis, prioritize stability and peak shape over absolute OCR; sacrificing a small amount of throughput for cleaner low-energy deconvolution is often worthwhile. (goldstein2018energydispersivexray pages 14-15, newbury2011isscanningelectron pages 2-3, schlosser2010expandingthedetection pages 2-4, wuhrer2016lowvoltageimaging pages 10-12) |
| Live time / counts for precision | Rule of thumb: ~10,000 net counts in a peak of interest gives ~1% counting RSD; major-element whole-spectrum quant often uses 10^6 total counts or more | Pure Poisson statistics: for net peak counts N, sigma/N ≈ 1/sqrt(N). Thus N = 10^4 gives 1% relative standard deviation from counting alone. Real net-peak precision is worse when background subtraction is needed, so standards and unknowns both require sufficient dose. Newbury and Goldstein tables separate counting error from matrix-correction error; Guyett empirically found >10^5 counts gives <5% RSD for >1.5 wt% oxides and recommends ~10^6 counts for robust quantitative SEM-EDX of majors. (goldstein2018quantitativeanalysisthe pages 8-9, goldstein2018quantitativeanalysisthe pages 9-11, newbury2019electronexcitedxraymicroanalysis pages 13-15, newbury2015performingelementalmicroanalysis pages 2-4, guyett2024optimizingsemedxfor pages 4-6) | Poisson counting law; Ziebold 1967 sensitivity framework; Currie 1968 and 1999 for limits; Newbury and Ritchie applications | This is a true statistical relationship, not convention; the exact count targets are practical translations of desired precision | Low-kV reduces continuum volume but often lowers usable peak-to-background and can worsen matrix sensitivity for low-energy lines, so more counts may be needed than the simple 10^4 rule suggests. For 0.5–1 wt% Mg in AlSi10Mg at 5 keV, several 10^5 to ~10^6 total counts, or repeated acquisitions summed after drift or damage checks, is more realistic if one wants robust sub-wt% precision. (newbury2019electronexcitedxraymicroanalysis pages 13-15, ritchie2018exploringthelimits pages 9-11, ritchie2018exploringthelimits pages 4-5, guyett2024optimizingsemedxfor pages 4-6) |
| Detection criterion | Currie 3-sigma family: LC = 1.645 sigma0, LD = 3.29 sigma0 for alpha = beta = 0.05; often simplified in practice to 3 sigma detection | Currie’s 1968 hypothesis-testing framework separated the decision threshold LC from the true minimum detectable amount LD. Under Gaussian, homoscedastic approximation and equal Type-I and Type-II risks of 0.05, LC = 1.645 sigma0, and LD = LC + 1.645 sigmaD ≈ 3.29 sigma0. For counting data, sigma is usually controlled by blank or background counts, which is why detection capability depends on the background under the peak. Newbury expresses the same idea in concentration form as CDL = [3 × sqrt(NB)/(NS − NB)] × CS. (currie1999detectionandquantification pages 4-6, currie1999detectionandquantification pages 2-4, currie1999detectionandquantification pages 1-2, newbury2019electronexcitedxraymicroanalysis pages 13-15, rinaldi2015electronprobemicroanalysis pages 4-5) | Currie 1968; Currie 1999 retrospective; Ziebold 1967 concentration sensitivity expression | A genuine statistical derivation; the casual phrase 3-sigma is a simplified convention for Currie’s more exact 3.29-sigma detection limit | At low-kV the blank and low-energy artifacts become more dominant, so sigma is often set by background modeling, contamination, and deconvolution residuals rather than by raw peak counts alone. For Mg K-alpha at 0.5–1 wt% in AlSi10Mg at 5 keV, formal detectability is usually not the bottleneck; reliable quantification is limited more by standards and matrix-correction quality, low-energy peak fitting, and reproducibility than by passing the Currie decision threshold. (wuhrer2016lowvoltageimaging pages 10-12, newbury2019electronexcitedxraymicroanalysis pages 13-15, tong2026measurementuncertaintiesof pages 8-11) |


*Table: This table summarizes how the standard SEM-EDS acquisition parameters were justified from physics, electronics, and counting statistics rather than merely adopted by standards committees. It also shows which values are true optima, which are practical conventions, and how they shift for low-voltage and trace-level analysis.*

Several observations emerge regarding the nature of these recommendations:

- The **overvoltage ratio** of ~2–3 reflects a genuine but broad physics optimum: the Bethe cross-section maximum is broad, and the exact best value depends on whether one prioritizes intensity, spatial resolution, or matrix-correction accuracy. ISO 22309:2011 codified a floor of 1.8, which is a conservative standardization of the physics (tong2026measurementuncertaintiesof pages 8-11).

- The **dead-time** guidance evolved from 20–40% (Si(Li) era, optimizing stored-count rate) to <10% (SDD era, minimizing coincidence peaks for trace analysis) as detector technology changed. No published round-robin explicitly validated the 20–40% range; it was derived from dead-time throughput curves and practical experience (goldstein2018quantitativeanalysisthe pages 6-8).

- The **process time** setting has a genuine electronics optimum (the ENC minimum), but the commercially available settings and naming conventions differ between vendors, making the specific recommendation partly instrument-dependent (goldstein2018energydispersivexray pages 14-15, lechner2004novelhighresolutionsilicon pages 2-4).

- The **10,000-count rule** is a direct mathematical consequence of Poisson statistics and is not convention. The translation into specific live-times depends entirely on count rates, which depend on all other parameters.

- **Currie's 3.29σ detection limit** is a rigorous derivation from Neyman-Pearson hypothesis testing at specified error rates, not an empirical guess. The common simplification to "3σ" is a minor approximation that has become conventional shorthand (currie1999detectionandquantification pages 2-4).

Regarding interlaboratory validation, Newbury and Ritchie (2015) demonstrated that the k-ratio/matrix correction protocol with SDD-EDS achieves accuracy matching the WDS distribution established in 1975 (approximately 2.5% relative standard deviation for major constituents, with ~95% of analyses falling within ±5% relative error) (newbury2015performingelementalmicroanalysis pages 2-4). However, no published round-robin study was identified that systematically varied EDS acquisition parameters (overvoltage, dead-time, process time) across laboratories to validate the specific recommended ranges. The standards appear to have been written by codifying well-understood physics relationships and experienced practitioners' consensus within ISO TC 202 and ASTM E04 committees.

### 7. Shifts for Low-Voltage Microanalysis and Trace Quantification

**Low beam energy (≤5 keV).** At low voltage, the conventional parameter optima shift significantly. A beam energy of 5 keV represents the lowest value at which at least one characteristic X-ray peak can be excited for all elements of the periodic table except H and He (newbury2019electronexcitedxraymicroanalysis pages 13-15). At lower voltages, an increasing number of elements becomes inaccessible. The analyst is forced to use unfamiliar X-ray families (e.g., Ba M-family instead of Ba L-family) which may suffer severe mutual interferences, as demonstrated for YBa₂Cu₃O₇ analyzed at 5 keV where O K, Cu L, and Ba M families overlap (newbury2019electronexcitedxraymicroanalysis pages 16-18). Rinaldi and Llovet (2015) documented systematic deviations in transition-element analysis at low voltages (5–6 keV), including Cr underestimation (−0.7% to −17%) and Fe/Ni overestimation (+14% to +42%), attributed to problems with mass absorption coefficients and low fluorescence yields for L-lines (rinaldi2015electronprobemicroanalysis pages 7-8). The interaction volume reduction (approximately 100-fold decrease from 20 keV to 1 keV) improves spatial resolution to the sub-micrometer scale but reduces absolute X-ray yield per electron, requiring higher beam currents or longer counting times (gollaschindler2026edswithlowvoltage pages 3-6). Surface contamination layers and native oxides, which are negligible at 20 keV, become significant contributors to the measured spectrum at low voltage (newbury2019electronexcitedxraymicroanalysis pages 13-15).

**Trace-element quantification near 0.5–1 wt%.** For Mg Kα (1.254 keV) at 0.5–1 wt% in AlSi10Mg measured at 5 keV with an SDD, the overvoltage is generous (U₀ ≈ 4.0), so excitation efficiency is not limiting. The challenges are instead: (a) the Mg K peak sits in a crowded low-energy region where Al K (1.486 keV) is a dominant neighboring peak; (b) peak-to-background ratios for the Mg peak depend on the continuum modeling and the detector response at low energies; (c) the absorption correction for low-energy photons becomes large and uncertain; and (d) surface contamination carbon deposition can increase absorption of X-rays near the carbon K-edge (0.284 keV) and affect quantification of light elements. Newbury and Ritchie showed that detection limits of 200–500 ppm (0.02–0.05 wt%) are achievable at conventional voltages within 500 s counting time (newbury2019electronexcitedxraymicroanalysis pages 13-15), but at low voltage the effective detection limit for a given counting time may be worse due to increased background relative to peak and poorer matrix-correction accuracy (wuhrer2016lowvoltageimaging pages 10-12). For reliable quantification of 0.5–1 wt% Mg, standards-based analysis with well-characterized standards and careful peak fitting is essential; standardless methods showed ~95% of results within ±25% relative deviation in early testing, an unacceptable error for trace-level work (newbury2019electronexcitedxraymicroanalysis pages 18-20). The practical recommendation is to collect substantially more counts than the simple 10⁴-count rule would suggest (several 10⁵ to 10⁶ total spectrum counts), use a moderate process time prioritizing spectral stability over maximum throughput, keep dead time conservatively low to avoid pile-up artifacts in the energy region of interest, and employ multiple replicate measurements with statistical quality-control tests to monitor drift and damage (ritchie2018exploringthelimits pages 4-5, guyett2024optimizingsemedxfor pages 4-6).

File: outputs/issue-1-eds-parameters/artifact-00-artifact-00.md
| Parameter | Common recommended value | How the number was derived | Key primary literature / anchor reference | True optimum or convention? | Shift at low-kV / trace analysis |
|---|---|---|---|---|---|
| Overvoltage ratio U0 = E0/Ec | Typically ~2–3; ISO floor for quant often stated as ≥1.8 | From the inner-shell ionization cross-section rising steeply just above threshold and then flattening or declining in benefit per added kV, as described by Bethe-type formulations and later evaluated by Powell, Llovet, and Salvat; thick-target X-ray production efficiency measurements by Green and Cosslett showed characteristic yield peaking broadly near modest overvoltage, not at the highest beam energy. The competing penalty is that electron range and interaction volume grow strongly with E0, approximately by Kanaya–Okayama scaling, while phi(rho-z) depth distributions show X-ray generation moving deeper, increasing absorption and reducing spatial resolution. Thus the rule came from maximizing useful characteristic production per unit interaction volume, not from committee preference alone. (pqac-00000007, pqac-00000008, pqac-00000028, pqac-00000043, pqac-00000050, pqac-00000053) | Bethe theory; Green and Cosslett 1961, 1968 measurements; Kanaya and Okayama 1972; Castaing-origin phi(rho-z) framework as summarized in later reviews | Mostly a genuine physics optimum, but broad rather than sharp; committees codified a robust operating zone | At ≤5 keV the optimum is often driven by line accessibility and spatial resolution rather than by the classic 2–3 rule alone; one may accept lower overvoltage (~1.25–1.8) to keep the interaction volume small or to reach only available L or M lines, with increased sensitivity to absorption, surface films, and matrix-correction error. For Mg K-alpha at 5 keV, U0 ≈ 5/1.254 ≈ 4.0: excitation is ample, but the practical limit becomes background, absorption, and overlap handling rather than insufficient ionization. (pqac-00000043, pqac-00000045, pqac-00000028, pqac-00000029, pqac-00000030) |
| Detector dead time / throughput | Historically ~20–40% for Si(Li); modern standards-based SDD quant often kept much lower, commonly <10–15% on the most intense peak if coincidence artifacts matter | Derived from counting-system dead-time theory. For a paralyzable model, stored rate behaves approximately as OCR = ICR × exp(-ICR × tau), which peaks at ICR × tau = 1, i.e. 36.8% dead time; for a non-paralyzable model OCR = ICR/(1 + ICR × tau), throughput keeps rising but with diminishing returns. Real EDS electronics also have anti-coincidence rejection and pile-up artifacts, so the practical maximum useful throughput occurs before the mathematical maximum if sum peaks will compromise quantification. Goldstein shows OCR–ICR curves and coincidence-peak growth; Donovan shows why simple linear dead-time correction breaks down at higher rates. (pqac-00000009, pqac-00000011, pqac-00000046, pqac-00000047, pqac-00000048, pqac-00000049) | Classic dead-time theory; modern microanalysis implementation in Goldstein and Donovan | A real throughput optimum exists mathematically, but the widely taught 20–40% band is partly a practical convention balancing throughput against pile-up; with SDD quantitative work the optimum for accuracy often shifts lower | For low-kV and trace work, keep dead time lower because weak trace peaks can be hidden by coincidence peaks and by calibration or resolution drift at high rates. Modern SDDs can run at high OCR, but if looking for 0.5–1 wt% Mg in AlSi10Mg at 5 keV, a conservative dead time (~10–20%, or even lower if sum peaks intrude) is usually preferable to maximize spectral cleanliness. (pqac-00000009, pqac-00000046, pqac-00000054, pqac-00000055) |
| Pulse processor shaping / process time | Choose a moderate setting: a few eV worse than best resolution, but far better throughput; avoid adaptive shaping for standards-based quant | Derived from the equivalent-noise-charge minimum. Lechner gives ENC^2 = serial white term proportional to 1/tau + a 1/f term + a parallel-noise term proportional to tau: short shaping times increase series white noise and ballistic-deficit sensitivity; long shaping times increase parallel-noise contribution and pile-up probability. Therefore the optimum is at the broad minimum of ENC versus shaping time, then adjusted upward or downward depending on count-rate needs. Goldstein describes the three-way trade-off among resolution, throughput, and coincidence rate; Schlosser and Niculae show measured FWHM versus shaping time for SDDs. (pqac-00000014, pqac-00000015, pqac-00000016, pqac-00000023, pqac-00000024, pqac-00000025, pqac-00000026, pqac-00000027) | Semiconductor-detector noise theory; Lechner 2004; Niculae 2006; Schlosser 2010; later digital-pulse work such as Blaj 2017 | Genuine electronics optimum, but broad; the exact chosen setting is instrument-specific and thus partly conventional in practice | At low-kV, low-energy peaks are narrow and often crowded, so somewhat longer shaping than for fast mapping may be justified if resolving Mg, Al, Si low-energy structure matters. For trace analysis, prioritize stability and peak shape over absolute OCR; sacrificing a small amount of throughput for cleaner low-energy deconvolution is often worthwhile. (pqac-00000015, pqac-00000016, pqac-00000025, pqac-00000030) |
| Live time / counts for precision | Rule of thumb: ~10,000 net counts in a peak of interest gives ~1% counting RSD; major-element whole-spectrum quant often uses 10^6 total counts or more | Pure Poisson statistics: for net peak counts N, sigma/N ≈ 1/sqrt(N). Thus N = 10^4 gives 1% relative standard deviation from counting alone. Real net-peak precision is worse when background subtraction is needed, so standards and unknowns both require sufficient dose. Newbury and Goldstein tables separate counting error from matrix-correction error; Guyett empirically found >10^5 counts gives <5% RSD for >1.5 wt% oxides and recommends ~10^6 counts for robust quantitative SEM-EDX of majors. (pqac-00000006, pqac-00000008, pqac-00000034, pqac-00000041, pqac-00000043, pqac-00000054) | Poisson counting law; Ziebold 1967 sensitivity framework; Currie 1968 and 1999 for limits; Newbury and Ritchie applications | This is a true statistical relationship, not convention; the exact count targets are practical translations of desired precision | Low-kV reduces continuum volume but often lowers usable peak-to-background and can worsen matrix sensitivity for low-energy lines, so more counts may be needed than the simple 10^4 rule suggests. For 0.5–1 wt% Mg in AlSi10Mg at 5 keV, several 10^5 to ~10^6 total counts, or repeated acquisitions summed after drift or damage checks, is more realistic if one wants robust sub-wt% precision. (pqac-00000034, pqac-00000036, pqac-00000038, pqac-00000054) |
| Detection criterion | Currie 3-sigma family: LC = 1.645 sigma0, LD = 3.29 sigma0 for alpha = beta = 0.05; often simplified in practice to 3 sigma detection | Currie’s 1968 hypothesis-testing framework separated the decision threshold LC from the true minimum detectable amount LD. Under Gaussian, homoscedastic approximation and equal Type-I and Type-II risks of 0.05, LC = 1.645 sigma0, and LD = LC + 1.645 sigmaD ≈ 3.29 sigma0. For counting data, sigma is usually controlled by blank or background counts, which is why detection capability depends on the background under the peak. Newbury expresses the same idea in concentration form as CDL = [3 × sqrt(NB)/(NS − NB)] × CS. (pqac-00000018, pqac-00000021, pqac-00000022, pqac-00000034, pqac-00000051) | Currie 1968; Currie 1999 retrospective; Ziebold 1967 concentration sensitivity expression | A genuine statistical derivation; the casual phrase 3-sigma is a simplified convention for Currie’s more exact 3.29-sigma detection limit | At low-kV the blank and low-energy artifacts become more dominant, so sigma is often set by background modeling, contamination, and deconvolution residuals rather than by raw peak counts alone. For Mg K-alpha at 0.5–1 wt% in AlSi10Mg at 5 keV, formal detectability is usually not the bottleneck; reliable quantification is limited more by standards and matrix-correction quality, low-energy peak fitting, and reproducibility than by passing the Currie decision threshold. (pqac-00000030, pqac-00000034, pqac-00000043, pqac-00000053) |


*Table: This table summarizes how the standard SEM-EDS acquisition parameters were justified from physics, electronics, and counting statistics rather than merely adopted by standards committees. It also shows which values are true optima, which are practical conventions, and how they shift for low-voltage and trace-level analysis.*

File: outputs/issue-1-eds-parameters/references.md
1. (goldstein2018quantitativeanalysisthe pages 4-6): Joseph I. Goldstein, Dale E. Newbury, Joseph R. Michael, Nicholas W. M. Ritchie, John Henry J. Scott, and David C. Joy. Quantitative analysis: the sem/eds elemental microanalysis k-ratio procedure for bulk specimens, step-by-step. ArXiv, pages 309-339, Nov 2018. URL: https://doi.org/10.1007/978-1-4939-6676-9\_20, doi:10.1007/978-1-4939-6676-9\_20. This article has 9 citations.

2. (goldstein2018quantitativeanalysisthe pages 9-11): Joseph I. Goldstein, Dale E. Newbury, Joseph R. Michael, Nicholas W. M. Ritchie, John Henry J. Scott, and David C. Joy. Quantitative analysis: the sem/eds elemental microanalysis k-ratio procedure for bulk specimens, step-by-step. ArXiv, pages 309-339, Nov 2018. URL: https://doi.org/10.1007/978-1-4939-6676-9\_20, doi:10.1007/978-1-4939-6676-9\_20. This article has 9 citations.

3. (tong2026measurementuncertaintiesof pages 8-11): V. Tong and K. Mingard. Measurement uncertainties of energy dispersive x-ray spectroscopy in the scanning electron microscope (sem-edx/eds). Unknown journal, Mar 2026. URL: https://doi.org/10.47120/npl.mat135, doi:10.47120/npl.mat135.

4. (newbury2019electronexcitedxraymicroanalysis pages 13-15): Dale E. Newbury and Nicholas W.M. Ritchie. Electron-excited x-ray microanalysis by energy dispersive spectrometry at 50: analytical accuracy, precision, trace sensitivity, and quantitative compositional mapping. Microscopy and Microanalysis, 25:1075-1105, Oct 2019. URL: https://doi.org/10.1017/s143192761901482x, doi:10.1017/s143192761901482x. This article has 69 citations and is from a peer-reviewed journal.

5. (goldstein2018energydispersivexray pages 9-10): Joseph I. Goldstein, Dale E. Newbury, Joseph R. Michael, Nicholas W. M. Ritchie, John Henry J. Scott, and David C. Joy. Energy dispersive x-ray spectrometry: physical principles and user-selected parameters. ArXiv, pages 209-234, Nov 2018. URL: https://doi.org/10.1007/978-1-4939-6676-9\_16, doi:10.1007/978-1-4939-6676-9\_16. This article has 33 citations.

6. (goldstein2018quantitativeanalysisthe pages 6-8): Joseph I. Goldstein, Dale E. Newbury, Joseph R. Michael, Nicholas W. M. Ritchie, John Henry J. Scott, and David C. Joy. Quantitative analysis: the sem/eds elemental microanalysis k-ratio procedure for bulk specimens, step-by-step. ArXiv, pages 309-339, Nov 2018. URL: https://doi.org/10.1007/978-1-4939-6676-9\_20, doi:10.1007/978-1-4939-6676-9\_20. This article has 9 citations.

7. (donovan2023anewmethod pages 2-3): John J Donovan, Aurélien Moy, Anette von der Handt, Zack Gainsforth, James L Maner, William Nachlas, and John Fournelle. A new method for dead time calibration and a new expression for correction of wds intensities for microanalysis. Microscopy and microanalysis : the official journal of Microscopy Society of America, Microbeam Analysis Society, Microscopical Society of Canada, 29 3:1096-1110, May 2023. URL: https://doi.org/10.1093/micmic/ozad050, doi:10.1093/micmic/ozad050. This article has 18 citations.

8. (donovan2023anewmethod pages 3-4): John J Donovan, Aurélien Moy, Anette von der Handt, Zack Gainsforth, James L Maner, William Nachlas, and John Fournelle. A new method for dead time calibration and a new expression for correction of wds intensities for microanalysis. Microscopy and microanalysis : the official journal of Microscopy Society of America, Microbeam Analysis Society, Microscopical Society of Canada, 29 3:1096-1110, May 2023. URL: https://doi.org/10.1093/micmic/ozad050, doi:10.1093/micmic/ozad050. This article has 18 citations.

9. (goldstein2018energydispersivexray pages 14-15): Joseph I. Goldstein, Dale E. Newbury, Joseph R. Michael, Nicholas W. M. Ritchie, John Henry J. Scott, and David C. Joy. Energy dispersive x-ray spectrometry: physical principles and user-selected parameters. ArXiv, pages 209-234, Nov 2018. URL: https://doi.org/10.1007/978-1-4939-6676-9\_16, doi:10.1007/978-1-4939-6676-9\_16. This article has 33 citations.

10. (lechner2004novelhighresolutionsilicon pages 2-4): P. Lechner, A. Pahlke, and H. Soltau. Novel high-resolution silicon drift detectors. X-Ray Spectrometry, 33:256-261, Jul 2004. URL: https://doi.org/10.1002/xrs.717, doi:10.1002/xrs.717. This article has 111 citations and is from a peer-reviewed journal.

11. (schlosser2010expandingthedetection pages 2-4): D.M. Schlosser, P. Lechner, G. Lutz, A. Niculae, H. Soltau, L. Strüder, R. Eckhardt, K. Hermenau, G. Schaller, F. Schopper, O. Jaritschin, A. Liebel, A. Simsek, C. Fiorini, and A. Longoni. Expanding the detection efficiency of silicon drift detectors. Nuclear Instruments & Methods in Physics Research Section A-accelerators Spectrometers Detectors and Associated Equipment, 624:270-276, Dec 2010. URL: https://doi.org/10.1016/j.nima.2010.04.038, doi:10.1016/j.nima.2010.04.038. This article has 88 citations.

12. (lechner2004novelhighresolutionsilicon pages 4-5): P. Lechner, A. Pahlke, and H. Soltau. Novel high-resolution silicon drift detectors. X-Ray Spectrometry, 33:256-261, Jul 2004. URL: https://doi.org/10.1002/xrs.717, doi:10.1002/xrs.717. This article has 111 citations and is from a peer-reviewed journal.

13. (goldstein2018energydispersivexray pages 25-26): Joseph I. Goldstein, Dale E. Newbury, Joseph R. Michael, Nicholas W. M. Ritchie, John Henry J. Scott, and David C. Joy. Energy dispersive x-ray spectrometry: physical principles and user-selected parameters. ArXiv, pages 209-234, Nov 2018. URL: https://doi.org/10.1007/978-1-4939-6676-9\_16, doi:10.1007/978-1-4939-6676-9\_16. This article has 33 citations.

14. (newbury2011isscanningelectron pages 2-3): Dale E. Newbury and Nicholas W. M. Ritchie. Is scanning electron microscopy/energy dispersive x-ray spectroscopy (sem/eds) quantitative? effect of specimen shape. SPIE Proceedings, 8036:803602, May 2011. URL: https://doi.org/10.1117/12.881040, doi:10.1117/12.881040. This article has 3 citations.

15. (goldstein2018quantitativeanalysisthe pages 8-9): Joseph I. Goldstein, Dale E. Newbury, Joseph R. Michael, Nicholas W. M. Ritchie, John Henry J. Scott, and David C. Joy. Quantitative analysis: the sem/eds elemental microanalysis k-ratio procedure for bulk specimens, step-by-step. ArXiv, pages 309-339, Nov 2018. URL: https://doi.org/10.1007/978-1-4939-6676-9\_20, doi:10.1007/978-1-4939-6676-9\_20. This article has 9 citations.

16. (guyett2024optimizingsemedxfor pages 4-6): Paul C. Guyett, David Chew, Vitor Azevedo, Lucy C. Blennerhassett, Carolina Rosca, and Emma Tomlinson. Optimizing sem-edx for fast, high-quality and non-destructive elemental analysis of glass. Journal of Analytical Atomic Spectrometry, 39:2565-2579, Jan 2024. URL: https://doi.org/10.1039/d4ja00212a, doi:10.1039/d4ja00212a. This article has 50 citations and is from a peer-reviewed journal.

17. (currie1999detectionandquantification pages 2-4): Lloyd A. Currie. Detection and quantification limits: origins and historical overview1adapted from the proceedings of the 1996 joint statistical meetings (american statistical association, 1997). original title: “foundations and future of detection and quantification limits”. contribution of the national institute of standards and technology; not subject to copyright.1. May 1999. URL: https://doi.org/10.1016/s0003-2670(99)00105-1, doi:10.1016/s0003-2670(99)00105-1. This article has 701 citations and is from a domain leading peer-reviewed journal.

18. (currie1999detectionandquantification pages 1-2): Lloyd A. Currie. Detection and quantification limits: origins and historical overview1adapted from the proceedings of the 1996 joint statistical meetings (american statistical association, 1997). original title: “foundations and future of detection and quantification limits”. contribution of the national institute of standards and technology; not subject to copyright.1. May 1999. URL: https://doi.org/10.1016/s0003-2670(99)00105-1, doi:10.1016/s0003-2670(99)00105-1. This article has 701 citations and is from a domain leading peer-reviewed journal.

19. (currie1999detectionandquantification pages 4-6): Lloyd A. Currie. Detection and quantification limits: origins and historical overview1adapted from the proceedings of the 1996 joint statistical meetings (american statistical association, 1997). original title: “foundations and future of detection and quantification limits”. contribution of the national institute of standards and technology; not subject to copyright.1. May 1999. URL: https://doi.org/10.1016/s0003-2670(99)00105-1, doi:10.1016/s0003-2670(99)00105-1. This article has 701 citations and is from a domain leading peer-reviewed journal.

20. (rinaldi2015electronprobemicroanalysis pages 4-5): Romano Rinaldi and Xavier Llovet. Electron probe microanalysis: a review of the past, present, and future. Microscopy and Microanalysis, 21:1053-1069, May 2015. URL: https://doi.org/10.1017/s1431927615000409, doi:10.1017/s1431927615000409. This article has 98 citations and is from a peer-reviewed journal.

21. (rinaldi2015electronprobemicroanalysis pages 7-8): Romano Rinaldi and Xavier Llovet. Electron probe microanalysis: a review of the past, present, and future. Microscopy and Microanalysis, 21:1053-1069, May 2015. URL: https://doi.org/10.1017/s1431927615000409, doi:10.1017/s1431927615000409. This article has 98 citations and is from a peer-reviewed journal.

22. (rinaldi2015electronprobemicroanalysis pages 2-4): Romano Rinaldi and Xavier Llovet. Electron probe microanalysis: a review of the past, present, and future. Microscopy and Microanalysis, 21:1053-1069, May 2015. URL: https://doi.org/10.1017/s1431927615000409, doi:10.1017/s1431927615000409. This article has 98 citations and is from a peer-reviewed journal.

23. (newbury2019electronexcitedxraymicroanalysis pages 16-18): Dale E. Newbury and Nicholas W.M. Ritchie. Electron-excited x-ray microanalysis by energy dispersive spectrometry at 50: analytical accuracy, precision, trace sensitivity, and quantitative compositional mapping. Microscopy and Microanalysis, 25:1075-1105, Oct 2019. URL: https://doi.org/10.1017/s143192761901482x, doi:10.1017/s143192761901482x. This article has 69 citations and is from a peer-reviewed journal.

24. (wuhrer2016lowvoltageimaging pages 7-10): Richard Wuhrer and K. Moran. Low voltage imaging and x-ray microanalysis in the sem: challenges and opportunities. IOP Conference Series: Materials Science and Engineering, 109:012019, Feb 2016. URL: https://doi.org/10.1088/1757-899x/109/1/012019, doi:10.1088/1757-899x/109/1/012019. This article has 67 citations.

25. (wuhrer2016lowvoltageimaging pages 10-12): Richard Wuhrer and K. Moran. Low voltage imaging and x-ray microanalysis in the sem: challenges and opportunities. IOP Conference Series: Materials Science and Engineering, 109:012019, Feb 2016. URL: https://doi.org/10.1088/1757-899x/109/1/012019, doi:10.1088/1757-899x/109/1/012019. This article has 67 citations.

26. (donovan2023anewmethod pages 4-5): John J Donovan, Aurélien Moy, Anette von der Handt, Zack Gainsforth, James L Maner, William Nachlas, and John Fournelle. A new method for dead time calibration and a new expression for correction of wds intensities for microanalysis. Microscopy and microanalysis : the official journal of Microscopy Society of America, Microbeam Analysis Society, Microscopical Society of Canada, 29 3:1096-1110, May 2023. URL: https://doi.org/10.1093/micmic/ozad050, doi:10.1093/micmic/ozad050. This article has 18 citations.

27. (guyett2024optimizingsemedxfor pages 3-4): Paul C. Guyett, David Chew, Vitor Azevedo, Lucy C. Blennerhassett, Carolina Rosca, and Emma Tomlinson. Optimizing sem-edx for fast, high-quality and non-destructive elemental analysis of glass. Journal of Analytical Atomic Spectrometry, 39:2565-2579, Jan 2024. URL: https://doi.org/10.1039/d4ja00212a, doi:10.1039/d4ja00212a. This article has 50 citations and is from a peer-reviewed journal.

28. (niculae2006optimizedreadoutmethods pages 2-3): A. Niculae, P. Lechner, H. Soltau, G. Lutz, L. Strüder, C. Fiorini, and A. Longoni. Optimized readout methods of silicon drift detectors for high-resolution x-ray spectroscopy. Nuclear Instruments & Methods in Physics Research Section A-accelerators Spectrometers Detectors and Associated Equipment, 568:336-342, Nov 2006. URL: https://doi.org/10.1016/j.nima.2006.06.025, doi:10.1016/j.nima.2006.06.025. This article has 76 citations.

29. (niculae2006optimizedreadoutmethods pages 3-6): A. Niculae, P. Lechner, H. Soltau, G. Lutz, L. Strüder, C. Fiorini, and A. Longoni. Optimized readout methods of silicon drift detectors for high-resolution x-ray spectroscopy. Nuclear Instruments & Methods in Physics Research Section A-accelerators Spectrometers Detectors and Associated Equipment, 568:336-342, Nov 2006. URL: https://doi.org/10.1016/j.nima.2006.06.025, doi:10.1016/j.nima.2006.06.025. This article has 76 citations.

30. (newbury2015performingelementalmicroanalysis pages 2-4): Dale E. Newbury and Nicholas W. M. Ritchie. Performing elemental microanalysis with high accuracy and high precision by scanning electron microscopy/silicon drift detector energy-dispersive x-ray spectrometry (sem/sdd-eds). Journal of Materials Science, 50:493-518, Nov 2015. URL: https://doi.org/10.1007/s10853-014-8685-2, doi:10.1007/s10853-014-8685-2. This article has 609 citations and is from a peer-reviewed journal.

31. (ritchie2018exploringthelimits pages 9-11): N W M Ritchie, D E Newbury, H Lowers, and M Mengason. Exploring the limits of eds microanalysis: rare earth element analyses. IOP Conference Series: Materials Science and Engineering, 304:012013, Aug 2018. URL: https://doi.org/10.1088/1757-899x/304/1/012013, doi:10.1088/1757-899x/304/1/012013. This article has 15 citations.

32. (ritchie2018exploringthelimits pages 4-5): N W M Ritchie, D E Newbury, H Lowers, and M Mengason. Exploring the limits of eds microanalysis: rare earth element analyses. IOP Conference Series: Materials Science and Engineering, 304:012013, Aug 2018. URL: https://doi.org/10.1088/1757-899x/304/1/012013, doi:10.1088/1757-899x/304/1/012013. This article has 15 citations.

33. (gollaschindler2026edswithlowvoltage pages 3-6): Ute Golla-Schindler and Gerhard Schneider. Eds with low-voltage sem: possibilities and limitations of lithium detection and quantification. EPJ Web of Conferences, 349:01004, Jan 2026. URL: https://doi.org/10.1051/epjconf/202634901004, doi:10.1051/epjconf/202634901004. This article has 0 citations and is from a peer-reviewed journal.

34. (newbury2019electronexcitedxraymicroanalysis pages 18-20): Dale E. Newbury and Nicholas W.M. Ritchie. Electron-excited x-ray microanalysis by energy dispersive spectrometry at 50: analytical accuracy, precision, trace sensitivity, and quantitative compositional mapping. Microscopy and Microanalysis, 25:1075-1105, Oct 2019. URL: https://doi.org/10.1017/s143192761901482x, doi:10.1017/s143192761901482x. This article has 69 citations and is from a peer-reviewed journal.
